Repository: jihoon0915-gif/Wafer_Yield_Prediction

# 웨이퍼 수율 예측 및 이상 탐지 시스템

### 🚀 [대시보드 바로가기 → jihoon0915-gif.github.io/Wafer_Yield_Prediction](https://jihoon0915-gif.github.io/Wafer_Yield_Prediction/)

데이터 업로드 → 불량 예측 · 2.5D 공정 라인에서 조건 조절 · SPC / Cp·Cpk / Fishbone / PFMEA / 8D / ML vs SPC 품질 분석까지
설치 없이 브라우저에서 바로 동작합니다(모델 추론과 예측 근거 계산도 브라우저 안에서 실행).

<sub>백엔드 버전(FastAPI + 실제 Slack 알림 전송): [wafer-yield-prediction.streamlit.app](https://wafer-yield-prediction.streamlit.app/) — 무료 호스팅 특성상 오래 접속이 없으면 잠들어 첫 접속 시 깨우는 데 1분 정도 걸릴 수 있습니다.</sub>

반도체 양산 공정 데이터를 **가설 검증 → 통계적 이상 탐지 → SHAP 기반 근본원인분석**으로
이어지는 품질 데이터 분석 체계로 구축한 프로젝트입니다. 통계적 공정관리(SPC) 관리도
기준으로 결함 이상 징후를 실시간 포착해 Slack으로 경보하고, 계측 결측처럼 데이터 자체의
신뢰도 문제까지 별도 조기경보 규칙으로 관리합니다. 분석 결과는 REST API와 대시보드로

패키징해 검사·품질보증 실무자가 바로 확인·활용할 수 있는 형태로 제공합니다.
---

## 1. 핵심 성과

| 항목 | 결과 |
|---|---|
| 최종 모델 | LightGBM (RFECV로 42개 중 22개 피처 선택) |
| 검증 방식 | **GroupKFold(Lot_Num)** — 학습에 없던 새 Lot 기준 |
| 불량 웨이퍼 판별력 | **AUC 0.906** (교차검증 · 기존 SPC 0.655) |
| 불량 칩 수 예측 | R² 0.4699 ± 0.1603 · MAE 27.59 — 새 Lot 기준의 엄격한 값 |
| 검증한 가설 | 13개 — 원본 7 + 파생변수 6, 각각 ML 6종 × GridSearchCV로 개별 검증 |
| 관리구간 적용 효과 | Chip Yield 80.66% → **81.61% (+0.94%p)** |
| 이상 Lot 탐지 | 32개 Lot 백테스트에서 실제 이상 Lot 1건 탐지, **오탐 0건** |
| ML vs 기존 SPC | 같은 오경보율(1.4%)에서 불량 검출률 **ML 29.0% vs 개별 변수 3σ SPC 7.3%** (교차검증 · AUC 0.906 vs 0.655) |
| 공정능력 | 회로 선폭 Cpk **0.40**, 산화막 두께 Cpk **0.46** — 규격 기반 계산, 모두 1.33 미달 |

> 불량 칩 개수를 정확히 맞히는 것보다 **불량 웨이퍼를 가려내는 게 실무에서 더 중요합니다.** 그 기준인 판별력은
> AUC 0.906으로 높습니다. R² 0.47은 학습에 쓰지 않은 Lot으로 검증한 값으로, 같은 데이터를 흔한 방식으로 검증하면
> 웨이퍼 중복 기록(데이터 누수) 때문에 0.98까지 부풀려집니다 — 부풀리지 않은 숫자를 택했습니다.
| 실시간 경보 | 계측 결측 · 리스크존 진입 · 예측 관리상한(SPC) 초과 3종 → Slack 자동 전송 |

## 2. 핵심 발견

- **데이터 누수 발견 및 제거.** die 단위 반복행을 독립 관측치로 취급하면
  R²가 0.945~0.985까지 부풀려집니다(반복행 89.2%가 그룹 내 타깃 분산 0). 웨이퍼 단위로
  축소하고 GroupKFold(Lot_Num)로 재검증한 **0.4699**가 신뢰할 수 있는 성능입니다.
- **통계적 착시 파악.** 노광 파장이 결함에 영향을 준다는 초기 신호(+20.1%,
  p<0.0001)는 특정 Lot(불량률 61.1%)의 교란이었습니다. 통계·ML 10개 모델로 Lot을 완전히
  통제해 재검증한 결과 9개는 효과가 없었고, 남은 1개(LightGBM)는 통계적으로 유의(p=0.0004)했지만
  개선 폭이 R² +0.0036으로 실무상 무시할 수준 — 공정 변경 권고 전 반드시 걸러야 했던 신호입니다.
- **조치 가능한 관리 구간 정량화.** 식각 20분 후 잔막 두께(Thin F2)가 하위 20% 구간이면
  불량 웨이퍼 **0.0%(368장 중 0장)**, 상위 20% 구간이면 **18.3%(366장 중 67장)** 로 갈립니다.
  임계값을 학습 Lot에서 구해 보류 Lot에 적용해도 0.0% vs 19.1%로 유지되지만, 상위 구간 불량 67장 중
  30장이 교란 Lot 25에 몰려 있어 **Lot 25를 제외하면 11.3%(328장 중 37장)** 로 내려갑니다 —
  방향과 단조성은 유지되나 효과 크기는 조건에 따라 달라집니다
  ([검증 결과](reports/15_control_window_robustness.md)). 이 구간을 스윗스팟 수준으로 되돌린다고
  **가정한 시나리오 시뮬레이션**에서 Chip Yield가 +0.94%p 개선됩니다(실제 개선 실적이 아닌 추정치).
- **계측 결측 사각지대 발견.** 핵심 예측 변수(식각 잔막 두께)가 결측인 웨이퍼는 1,704장 중
  **2장(Lot 27)** 이며 둘 다 역대 최다 결함(666개) 웨이퍼였습니다. 모델은 결측을 중앙값으로 조용히
  대치해 예측값이 정상처럼 보입니다. 표본이 2장이라 통계적 주장이 아니라 **결측 발생 자체를 경보로
  만드는 Gate 0 규칙의 설계 근거**로 씁니다.

> **왜 Thin F2를 대표 관리 인자로 골랐나** — ① LightGBM·XGBoost 두 모델 모두에서 SHAP 평균 기여도 1위
> (20.2 / 19.9), ② 불량 칩 수와의 상관 Thin F2 0.55 · Thin F3 0.40 · Thin F4 0.53로 가장 높고(Thin F4가 근접해 둘을 함께 핵심 인자로 봄), ③ 하위 20% 구간 368장에서 불량 0장으로 구간 분리가 가장 뚜렷하기 때문입니다.
> 다만 Thin F2는 레시피 설정값이 아니라 **식각 20분 후 측정값**이고 레시피 변수(식각 온도·플라즈마 출력)로는
> 예측되지 않아(R²≈0), 레시피 목표가 아닌 '측정 직후 판정하는 관리한계'로 제안합니다.

> 발견의 도출 과정과 근거 수치는 [`reports/FINAL_PROJECT_REPORT.md`](reports/FINAL_PROJECT_REPORT.md)에 전부 정리했습니다.

## 3. 시스템 구성
프런트엔드는 백엔드와 HTTP로만 통신하므로 API를 같은 프로세스에 두든 별도 호스트에
두든 동일하게 동작합니다. 단일 프로세스로 실행하면 대시보드가 API를 백그라운드
스레드로 자동 기동합니다(포트를 하나만 열어주는 호스팅 환경 대응).

## 4. 이상 탐지 및 Slack 알림
경보 규칙 3종은 모두 **실제로 검증한 결과**에 근거하며, 임계값은 하드코딩이 아니라
학습 데이터에서 계산됩니다. 매 예측/시뮬레이션 요청마다 평가되고, 발생 시 Slack으로
전송됩니다.

| 규칙 | 심각도 | 발동 조건 | 판정 근거 |
|---|---|---|---|
| `METROLOGY_MISSING` | 심각 | Thin F2/F3/F4 중 결측 발생 | 최다 결함 웨이퍼가 9개 측정행 전부 결측이었음 |
| `ETCH_RISK_ZONE` | 경고 | 세 값이 모두 상위 20% 구간 | 해당 구간 웨이퍼 37장 중 54.1% 불량 · 단일 변수 기준 상위 20% 18.3% vs 하위 20% 0.0% |
| `PREDICTED_TARGET_UCL` | 경고(2σ) / 심각(3σ) | 예측 결함수 > μ+kσ (232.5 / 297.2) | 웨이퍼 단위 SPC 관리도 (μ=103.1, σ=64.7) |

구현 시 고려한 점: 경보 판정과 Slack 전송을 분리해 웹훅이 없어도 규칙은 항상 동작·기록되고,
동일 경보는 5분간 중복 억제하며, 전송은 `BackgroundTasks`로 응답 이후 처리해 추론
지연을 유발하지 않고, 전송 실패가 추론 자체를 막지 않도록 예외를 흡수합니다.

<details>
<summary>Slack 연동 설정 방법</summary>

1. [api.slack.com/apps](https://api.slack.com/apps) → **Create New App** → From scratch
2. **Incoming Webhooks** 활성화 → **Add New Webhook to Workspace** → 알림 받을 채널 선택
3. 발급된 `https://hooks.slack.com/services/...` URL을 환경변수로 지정

   ```bash
   cp .env.example .env        # SLACK_WEBHOOK_URL 값 입력
   ```

   Streamlit Community Cloud에 배포한 경우에는 `.env` 대신 앱 관리 화면의
   **Settings → Secrets**에 같은 키를 TOML 형식으로 넣습니다.

4. 대시보드 사이드바의 **테스트 메시지 전송** 버튼 또는 `POST /alerts/test`로 검증합니다.

</details>

## 5. 분석 방법론

| 단계 | 내용 |
|---|---|
| 1. 1차 벤치마크 | 회귀 5종 + 분류 3종, SHAP 원인분석, 베이지안 최적화·유전 알고리즘 기반 공정 최적화 |
| 2. 자체 감사 | 근거 없는 챔피언 모델 선정(p=0.065), 불공정한 튜닝 예산, 결측 대치의 정보 누수, Lot 교란변수를 스스로 발견. 가설 검증 단계는 교차검증 안에서 대치하도록 고쳤고, 최종 모델링의 전처리기는 전체 데이터에 fit한 상태를 재사용한 단순화가 남아 있습니다(8절) |
| 3. 가설 검증 H1–H7 | UV_type 교란, die 반복행 누수 등 7개 가설을 ML 6종 × GridSearchCV × GroupKFold로 검증 |
| 4. 파생변수 재검증 H8–H13 | 유의성 검증 없이 만들었던 파생변수 7개를 사후 검증 (2개 채택, 5개 기각) |
| 5.

File: data/processed/processed_final_feature_matrix.csv (part 1 of 14)
resist_target,N2_HMDS,pressure_HMDS,temp_HMDS,temp_HMDS_bake,time_HMDS_bake,spin1,spin2,spin3,photoresist_bake,temp_softbake,time_softbake,Line_CD,Wavelength,Resolution,Energy_Exposure,Thin F2,Thin F3,Thin F4,Temp_Etching,Source_Power,Selectivity,etch_rate_stage1,Flux60s,Flux90s,Flux160s,Flux480s,input_Energy,Temp_implantation,Furance_Temp,RTA_Temp,Temp_OXid,ppm,Pressure,Oxid_time,oxid_thickness_spec_gap,oxidation_rate_nm_per_min,oxidation_sentinel_flag,etching_sentinel_flag,ion_implant_sentinel_flag,type,Vapor,Target,Lot_Num,group_id,error_class
1.426,17.362,15.112,19.893,200.511,89.963,502.276,4017.015,4903.689,5.105,91.947,29.911,41.548,365,505.405,109.653,3644.0,1522.0,340.0,72.628,52.08,1.188,2088.0,1.5e+16,1.32e+17,6.47e+17,3.01e+17,30795.856,103.513,854.0,154,1214.33,26.78,0.3,120,-12.980000000000018,5.9415,False,False,False,dry,O2,141,13,13_28,none
1.141,16.48,14.846,19.987,199.833,89.978,500.186,3978.666,4999.798,5.014,91.897,29.83,28.968,365,468.97,106.477,3643.0,1385.0,211.0,71.731,50.453,0.85,2046.0,4080000000000000.0,7600000000000000.0,8.46e+17,3e+17,32632.232,101.111,905.0,152,1295.7,33.01,0.02,25,-15.92999999999995,28.6372,False,False,False,wet,H2O,45,29,29_42,none
1.989,19.169,14.834,19.813,199.806,89.997,499.787,4056.107,4996.352,4.938,91.703,30.02,29.899,365,473.562,106.013,3647.0,1482.0,190.0,71.906,50.838,0.902,2064.0,4590000000000000.0,3430000000000000.0,1.23e+17,2.99e+17,32636.718,101.861,908.0,153,1280.01,38.09,-0.01,25,-17.25999999999999,28.6904,True,False,False,wet,H2O,54,29,29_43,none
1.879,18.963,14.906,19.967,199.054,89.926,498.914,4029.014,4975.807,4.805,91.372,30.14,20.012,365,463.555,105.417,3644.0,1384.0,175.0,71.186,50.312,0.952,2086.0,1.61e+16,1.53e+17,1.17e+18,3e+17,32666.383,100.803,904.0,151,1274.98,39.85,0.2,24,-12.83000000000004,29.70125,False,False,False,wet,H2O,84,29,29_44,none
1.686,13.81,14.925,19.849,198.629,89.89,498.586,3971.279,4961.535,5.106,92.016,30.136,36.508,365,480.398,106.592,3647.0,1473.0,202.0,71.446,50.854,0.927,2090.0,5060000000000000.0,2.07e+16,6.9e+17,3e+17,32646.43,102.042,908.0,153,1278.3,35.63,-0.07,23,-14.710000000000036,31.07434782608696,True,False,False,wet,H2O,30,29,29_45,none
1.012,18.732,15.158,19.906,199.938,89.978,499.871,4035.571,4997.65,5.157,92.105,29.931,35.319,365,470.627,107.331,3648.0,1371.0,313.0,72.144,50.882,1.05,2092.0,8130000000000000.0,1.82e+16,3.78e+16,3e+17,32682.765,102.156,913.0,153,1276.61,28.53,0.33,24,-21.480000000000015,30.061666666666667,False,False,False,wet,H2O,49,29,29_46,none
1.559,20.834,14.945,20.001,200.433,89.863,500.427,3952.636,5010.798,4.984,92.003,30.021,42.638,365,484.866,106.981,3639.0,1272.0,224.0,71.68,50.838,1.114,2075.0,2.06e+16,7.74e+16,4.67e+17,3e+17,32673.338,102.446,913.0,154,1293.89,34.43,0.35,25,-15.360000000000014,28.6144,False,False,False,wet,H2O,15,29,29_47,none
0.915,11.347,15.016,19.858,200.119,89.947,500.166,3972.439,5005.284,5.013,91.584,29.976,38.258,365,483.424,106.875,3641.0,1408.0,333.0,71.208,50.741,1.066,2086.0,1.21e+16,1.37e+16,3070000000000000.0,3e+17,32653.566,101.907,912.0,153,1289.8,35.0,0.1,26,-13.049999999999956,27.425,False,False,False,wet,H2O,66,29,29_48,none
0.958,15.206,15.005,20.141,199.591,90.092,499.715,4017.157,4988.878,5.145,91.954,29.945,34.685,365,474.069,106.824,3643.0,1361.0,269.0,71.436,50.762,1.17,2078.0,1.81e+16,1070000000000000.0,3.59e+17,3e+17,32677.291,102.06,913.0,153,1290.28,44.63,0.61,25,-14.17999999999995,28.5672,False,False,False,wet,H2O,78,29,29_49,none
1.432,12.45,14.913,19.905,199.172,90.092,499.259,4072.994,4978.749,5.069,91.636,29.994,35.814,365,478.445,106.665,3645.0,1360.0,216.0,71.602,50.828,0.802,2086.0,2440000000000000.0,3.82e+16,1875907865.085,2.98e+17,32696.267,101.904,913.0,153,1293.58,44.47,0.09,25,-14.990000000000007,28.5996,False,False,False,wet,H2O,96,29,29_50,none
1.844,19.689,14.797,19.932,199.731,89.958,499.648,4084.874,4990.776,5.068,92.005,30.013,39.65,365,486.265,106.237,3658.0,1521.0,236.0,71.447,50.694,1.109,2040.0,1.05e+16,1.18e+17,1.05e+17,3e+17,32701.035,101.685,912.0,153,1280.23,44.66,0.27,25,-15.210000000000036,28.608400000000003,False,False,False,wet,H2O,33,29,29_51,none
1.468,15.959,15.016,19.967,199.754,89.929,500.035,4045.185,4995.536,4.976,92.24,29.826,32.015,365,474.651,106.092,3645.0,1465.0,151.0,72.419,50.608,1.165,2050.0,6910000000000000.0,1.09e+17,5.12e+17,3e+17,32451.369,101.305,913.0,152,1288.33,44.64,0.17,25,-24.389999999999983,28.9756,False,False,False,wet,H2O,117,29,29_52,none
0.749,17.487,14.965,20.001,199.939,90.093,500.202,4010.155,5001.942,4.909,91.781,30.029,20.987,365,466.291,105.187,3656.0,1471.0,207.0,71.985,50.611,0.937,2040.0,1.77e+16,7.78e+16,8.15e+17,3.01e+17,32534.391,101.072,904.0,152,1279.59,44.69,0.14,25,-19.17999999999995,28.7672,False,False,False,wet,H2O,186,29,29_53,none
0.781,16.604,14.95,19.983,199.197,90.147,499.252,3984.857,4981.269,4.968,91.938,29.833,31.875,365,481.557,105.707,3646.0,1596.0,212.0,71.201,50.161,1.06,2067.0,2.07e+16,1.45e+17,1.21e+18,3.02e+17,32621.545,100.551,905.0,151,1276.54,44.3,0.22,22,-13.91999999999996,32.450909090909086,False,False,False,wet,H2O,207,29,29_54,Edge-Loc
1.584,13.371,14.923,20.037,201.672,90.079,502.791,4094.987,5139.117,5.044,91.54,29.953,36.743,405,516.505,108.509,3636.0,1635.0,466.0,71.195,51.321,0.816,2088.0,1.35e+16,4.33e+16,6.72e+17,2.99e+17,31527.501,97.826,914.0,151,1016.1,32.43,0.09,74,-12.75,9.631756756756756,False,False,False,wet,H2O,110,9,9_1,none
1.077,12.561,15.271,19.942,200.699,89.97,499.453,3993.131,5069.158,4.936,91.834,30.045,38.896,405,514.798,108.105,3644.0,1628.0,247.0,72.617,51.821,1.07,2063.0,1.44e+16,4.99e+16,5.27e+17,3.01e+17,32215.606,103.547,910.0,152,1066.32,38.15,0.02,65,-2.8899999999999864,10.813692307692309,False,False,False,wet,H2O,115,9,9_2,none
0.743,12.627,14.843,20.154,202.717,90.191,500.21,4096.593,4984.011,4.998,93.718,29.932,37.617,365,531.354,107.871,3703.0,1393.0,400.0,71.758,51.203,1.117,2014.0,1.95e+16,3.4e+16,1.09e+18,2.99e+17,32325.696,102.294,907.0,157,1066.68,33.46,0.24,142,-4.850000000000023,4.963732394366198,False,False,False,dry,O2,137,9,9_3,none
1.08,14.058,14.859,19.784,200.458,89.953,505.553,4055.896,5033.979,4.979,88.999,29.887,32.54,436,505.975,106.508,3661.0,1526.0,465.0,71.067,51.726,0.97,2040.0,1.17e+16,7800000000000000.0,4.86e+17,3e+17,31723.449,103.575,900.0,155,941.24,37.85,0.09,80,-14.309999999999944,8.928875,False,False,False,dry,O2,163,9,9_4,none
0.585,17.859,15.0,19.952,202.875,90.096,496.641,3977.775,5011.992,5.17,92.938,29.958,43.965,436,522.591,108.144,3659.0,1574.0,485.0,72.745,51.202,0.909,2034.0,9580000000000000.0,1.35e+17,5.71e+17,2.99e+17,32407.776,102.79,900.0,150,1190.89,35.48,0.28,-5,-0.25,,True,False,False,dry,O2,167,9,9_5,none
1.095,14.227,15.073,19.979,200.694,89.986,498.534,4017.302,5030.5,4.978,93.595,29.983,53.549,436,515.361,109.748,3659.0,1654.0,489.0,70.305,51.679,1.12,2065.0,1.87e+16,-3.01e+16,8.68e+17,3.01e+17,32497.872,102.545,919.0,156,1339.51,32.05,0.39,26,-15.019999999999982,27.50076923076923,False,False,True,dry,O2,183,9,9_6,none
0.891,13.633,14.864,20.039,203.035,90.032,499.702,3950.594,5046.001,5.125,90.574,29.849,26.972,436,473.145,109.921,3655.0,1464.0,368.0,71.344,51.225,0.932,2076.0,1.44e+16,9.13e+16,6.47e+17,3e+17,32148.036,102.7,892.0,154,1132.36,46.54,0.2,104,-10.940000000000056,6.835961538461539,False,False,False,dry,O2,75,9,9_7,none
1.069,16.93,15.132,19.786,200.408,89.723,498.454,4053.433,5009.109,5.111,93.836,30.088,39.356,436,521.741,105.965,3645.0,1521.0,251.0,71.951,51.428,0.974,2080.0,1.77e+16,9.62e+16,8.53e+17,2.98e+17,31400.639,101.827,871.0,155,1190.83,31.52,0.3,50,-12.83000000000004,14.2566,False,False,False,wet,H2O,75,9,9_8,none
1.402,16.558,14.994,19.967,204.203,89.965,497.337,4141.255,4984.792,5.009,91.593,30.129,39.967,405,551.418,108.264,3638.0,1705.0,413.0,71.385,51.001,1.137,2071.0,1.23e+16,8.67e+16,2.55e+17,3e+17,31093.189,102.694,898.0,153,1112.41,37.78,0.26,202,-9.399999999999975,3.511881188118812,False,False,False,wet,H2O,106,9,9_9,none
1.676,12.305,14.872,19.975,201.919,89.952,502.271,4055.526,5126.249,5.06,93.561,30.118,42.271,365,567.876,108.53,3663.0,1457.0,318.0,69.984,51.435,0.919,2061.0,8760000000000000.0,1.58e+17,9.49e+17,2.99e+17,31269.05,103.391,909.0,159,990.29,25.29,0.13,84,7.009999999999991,8.249880952380952,False,False,False,wet,H2O,96,9,9_10,none
1.236,17.636,14.956,19.86,200.524,89.91,500.332,3985.59,5008.047,5.005,92.131,29.859,34.529,365,484.862,105.544,3644.0,1376.0,180.0,71.262,50.062,1.098,2044.0,1.02e+16,1.05e+17,1.81e+17,3.01e+17,32664.981,100.276,904.0,150,1275.72,39.36,0.17,25,-11.850000000000025,28.474,False,False,False,wet,H2O,102,29,29_41,none
1.706,12.383,15.015,19.862,205.351,90.212,505.532,3864.823,5051.591,5.122,93.291,29.816,42.622,405,539.314,106.046,3671.0,1439.0,150.0,69.145,50.801,0.95,2033.0,9570000000000000.0,1.41e+17,5.76e+17,3.01e+17,32131.06,103.152,921.0,152,988.82,29.96,0.14,121,-0.3700000000000045,5.788181818181818,False,False,False,dry,O2,94,9,9_11,none
1.449,16.037,14.986,19.954,198.854,90.061,498.802,4071.557,4971.507,5.074,92.362,29.929,23.801,365,468.916,104.818,3639.0,1345.0,128.0,71.419,50.301,0.999,2061.0,7580000000000000.0,3.92e+16,6.26e+16,2.99e+17,32688.64,100.503,903.0,151,1294.62,31.93,0.22,24,-15.120000000000005,29.796666666666667,False,False,False,wet,H2O,15,29,29_40,none
0.846,12.517,14.824,20.034,200.796,90.111,500.809,3955.256,5021.072,5.143,91.957,29.875,18.961,365,466.967,104.573,3644.0,1381.0,106.0,72.197,49.995,0.991,2080.0,1.19e+16,5590000000000000.0,4.93e+17,3.01e+17,32446.722,99.926,900.0,150,1290.8,44.51,0.24,25,-20.19000000000005,28.8076,False,False,False,wet,H2O,6,29,29_38,none
1.55,16.03,14.973,19.896,201.611,89.982,507.983,4037.672,4962.852,5.067,90.293,29.975,41.008,365,526.779,107.993,3671.0,1545.0,287.0,71.576,50.696,0.917,2030.0,6660000000000000.0,5.41e+16,5e+17,2.99e+17,31249.729,102.005,893.0,155,1132.54,29.71,0.04,32,-17.529999999999973,22.4228125,False,False,False,dry,O2,127,9,9_41,none
1.189,14.584,15.094,20.065,200.061,89.898,501.729,4031.254,4979.049,4.85,91.288,29.992,8.052,436,519.029,104.804,3643.0,1533.0,434.0,71.869,50.839,1.054,2049.0,9260000000000000.0,1.08e+17,1.09e+18,3.01e+17,30899.983,104.516,907.0,155,1167.57,32.92,0.33,32,-9.590000000000032,22.1746875,False,False,False,wet,H2O,90,9,9_42,none
1.532,17.407,15.094,20.199,195.193,90.074,502.395,4078.212,4973.531,4.696,93.265,30.045,37.452,365,506.435,108.641,3677.0,1520.0,223.0,70.895,51.3,1.021,2038.0,1.14e+16,1.13e+17,4.62e+17,3e+17,31964.984,104.709,885.0,156,1131.54,32.86,0.19,32,7.549999999999954,21.6390625,False,False,False,wet,H2O,114,9,9_43,none
1.252,16.074,14.95,19.984,200.903,89.917,506.96,3939.247,4936.637,5.116,88.42,30.013,29.612,365,522.296,110.055,3673.0,1353.0,454.0,70.783,51.298,1.027,2031.0,8440000000000000.0,9.18e+16,8.33e+17,3e+17,32318.723,103.053,905.0,156,1141.89,29.87,0.05,32,-10.809999999999944,22.2128125,False,False,False,dry,O2,130,9,9_44,none
1.4,18.945,15.198,20.125,200.549,90.083,501.192,4021.127,5077.15,5.05,93.002,30.002,23.929,365,559.265,105.806,3627.0,1597.0,436.0,70.58,51.822,1.16,2071.0,9640000000000000.0,7.41e+16,2.4e+17,3e+17,31891.35,101.898,883.0,155,983.82,27.4,0.3,31,-21.840000000000032,23.28516129032258,False,False,False,dry,O2,115,9,9_45,none
1.67,19.012,14.858,20.094,198.541,90.038,503.362,3998.96,4983.67,5.02,93.542,30.081,45.145,436,536.784,107.877,3653.0,1399.0,210.0,71.704,51.633,1.001,2065.0,9120000000000000.0,4.07e+16,2.54e+17,3.01e+17,31408.978,102.541,895.0,155,915.13,35.16,0.16,32,-8.610000000000014,22.1440625,False,False,False,wet,H2O,57,9,9_46,none
1.824,13.867,14.788,19.909,200.072,90.007,501.211,3942.186,5071.721,5.273,91.821,30.035,47.367,365,505.425,106.899,3652.0,1475.0,379.0,72.221,51.388,1.156,2058.0,6980000000000000.0,5.54e+16,8.43e+17,3.01e+17,32608.139,103.16,900.0,152,1037.11,37.52,0.01,30,-17.019999999999982,23.900666666666663,False,False,False,dry,O2,78,9,9_47,none
1.971,18.851,14.978,20.017,198.156,89.819,501.049,4078.108,4880.785,4.902,94.067,30.056,34.4,405,539.849,108.274,3723.0,1454.0,148.0,71.25,51.024,0.848,1996.0,4550000000000000.0,6.94e+16,4.57e+17,2.98e+17,32496.826,104.1,916.0,159,994.51,39.37,0.23,28,-14.289999999999964,25.510357142857146,False,False,False,dry,O2,124,9,9_48,none
1.167,20.746,15.036,20.133,199.516,89.971,501.731,4147.144,4925.701,4.841,91.289,30.117,29.601,365,514.129,108.004,3681.0,1517.0,385.0,69.468,51.437,1.125,2012.0,1.6e+16,1.43e+17,5.02e+17,3.02e+17,31912.037,106.471,898.0,154,1071.55,32.7,0.2,31,-7.690000000000055,22.82870967741936,False,False,False,dry,O2,145,9,9_49,none
1.438,11.155,15.151,20.031,203.224,90.08,497.052,4015.405,4917.838,4.905,96.752,29.821,41.499,436,491.598,106.867,3659.0,1460.0,330.0,71.447,50.28,0.866,2070.0,1.1e+16,7.72e+16,6.64e+16,3.03e+17,31192.322,103.554,916.0,154,1093.19,38.24,0.27,30,-8.919999999999959,23.630666666666663,False,False,False,wet,H2O,61,9,9_50,none
0.798,15.197,15.097,19.941,201.338,90.032,500.111,4115.585,5108.372,4.828,92.789,30.015,33.718,436,497.532,106.264,3633.0,1496.0,226.0,69.736,50.663,1.09,2066.0,1.75e+16,1.39e+17,6.15e+17,3e+17,31265.609,105.775,884.0,154,1205.62,38.22,0.07,27,-6.0,26.14814814814815,False,False,False,dry,O2,68,9,9_51,none
0.735,12.527,15.104,20.014,201.705,89.842,501.307,4060.395,4957.273,4.815,90.383,30.047,30.193,436,521.821,108.443,3656.0,1584.0,181.0,70.337,52.312,0.907,2050.0,1.18e+16,7.14e+16,5.56e+17,2.99e+17,32341.815,102.441,897.0,157,1133.33,38.32,0.28,27,-10.840000000000032,26.32740740740741,False,False,False,wet,H2O,100,9,9_52,none
1.238,19.893,15.364,20.055,198.598,90.091,496.526,4115.666,4991.481,5.099,92.392,30.046,76.072,405,495.559,109.151,3672.0,1429.0,301.0,70.707,51.623,1.225,2022.0,6100000000000000.0,1.23e+16,1.06e+18,3e+17,31982.524,103.142,893.0,157,1140.56,40.12,0.31,27,-14.049999999999956,26.446296296296296,False,False,False,dry,O2,90,9,9_53,none
1.994,16.83,14.87,19.797,194.591,89.966,494.575,3893.239,4866.376,4.711,88.592,29.977,35.628,365,474.913,107.005,3665.0,1424.0,309.0,71.533,50.648,1.144,2057.0,1.93e+16,,3.09e+17,2.99e+17,32444.282,101.371,877.0,152,1287.86,39.9,0.12,29,-16.610000000000014,24.710689655172413,False,False,False,wet,H2O,186,29,29_28,none
1.618,17.323,14.911,20.085,195.372,89.96,495.295,4001.242,4881.224,4.743,88.604,29.89,39.39,365,479.426,106.982,3663.0,1472.0,316.0,72.191,50.729,0.989,2038.0,7620000000000000.0,3.37e+16,1999999999999.986,3e+17,32445.342,101.786,878.0,153,1294.3,35.81,0.17,30,-20.83000000000004,24.02766666666667,False,False,False,wet,H2O,132,29,29_29,none
1.716,16.138,15.028,19.914,195.244,89.942,495.302,4054.644,4883.512,4.982,88.454,29.862,30.448,365,464.883,107.069,3666.0,1464.0,308.0,72.264,50.907,1.069,2045.0,1.1e+16,4.97e+16,8.93e+16,3e+17,32412.547,102.093,878.0,153,1286.02,28.7,0.23,32,-22.090000000000032,22.5653125,False,False,False,wet,H2O,150,29,29_30,none
2.042,18.888,14.985,19.912,194.751,90.02,494.625,3957.085,4868.1,4.894,89.147,30.002,35.158,365,472.779,106.974,3663.0,1441.0,317.0,71.133,50.947,0.984,2070.0,2800000000000000.0,32645606688.973,26639638.966,3.01e+17,31636.857,101.963,877.0,153,1290.66,34.51,0.12,31,4.409999999999968,22.4383870967742,False,False,False,wet,H2O,207,29,29_31,Edge-Loc
1.887,18.974,14.998,20.015,195.854,90.039,495.616,4087.917,4892.861,4.959,88.624,30.121,33.316,365,476.039,106.512,3682.0,1614.0,523.0,71.651,50.904,1.046,2047.0,1.96e+16,1.31e+16,4.64e+17,3e+17,30152.789,102.046,874.0,153,1284.86,45.75,0.3,31,-16.710000000000036,23.11967741935484,False,False,False,wet,H2O,354,29,29_32,Edge-Loc
0.778,14.078,14.966,20.026,199.607,90.051,499.537,4025.517,4993.132,4.886,91.764,29.931,23.023,365,466.882,105.78,3609.0,1278.0,105.0,68.403,50.142,1.079,2082.0,1.97e+16,6.28e+16,45699999999999.9,2.99e+17,32166.307,100.488,909.0,151,1281.71,44.42,0.32,33,13.57000000000005,20.80090909090909,False,False,False,wet,H2O,9,29,29_33,none
1.066,18.932,15.053,19.973,200.563,90.165,500.4,4036.751,5011.71,4.88,92.389,30.207,29.254,365,470.76,105.9,3613.0,1284.0,111.0,69.086,50.232,0.905,2066.0,2e+16,7.88e+16,6.3e+17,2.99e+17,32454.43,101.103,910.0,151,1279.63,44.41,0.2,33,8.740000000000009,20.947272727272725,False,False,False,wet,H2O,12,29,29_34,none
0.948,20.604,14.796,20.01,201.618,90.074,501.652,4013.958,5041.084,5.023,92.445,29.862,32.195,365,480.877,105.505,3632.0,1409.0,147.0,71.071,50.571,1.08,2064.0,1.29e+16,4.09e+16,3.38e+17,3e+17,32445.7,101.403,909.0,152,1279.61,44.63,0.27,32,-10.110000000000014,22.1909375,False,False,False,wet,H2O,6,29,29_35,none
0.699,11.137,15.062,20.037,200.489,89.957,500.737,3985.657,5011.169,5.049,92.358,30.094,20.387,365,469.539,104.699,3632.0,1328.0,159.0,70.884,50.372,1.08,2054.0,7340000000000000.0,1.58e+16,1.13e+16,3e+17,32450.112,100.797,900.0,151,1270.33,44.42,0.29,20,-9.08000000000004,35.454,False,False,False,wet,H2O,0,29,29_36,none
0.647,15.394,15.115,19.915,200.634,89.94,500.604,4047.586,5014.073,4.987,92.458,29.987,25.003,365,474.545,104.493,3649.0,1380.0,165.0,72.391,49.991,1.014,2090.0,7360000000000000.0,3.99e+16,2.38e+17,3e+17,32158.015,100.039,900.0,150,1280.72,44.46,0.23,26,-23.299999999999955,27.819230769230767,False,False,False,wet,H2O,21,29,29_37,none
1.163,19.756,15.017,19.981,198.718,90.029,498.974,4062.778,4971.01,4.879,91.654,29.967,17.807,365,467.556,104.505,3633.0,1296.0,187.0,70.862,49.911,0.98,2093.0,4190000000000000.0,1.12e+17,141999999999.977,2.99e+17,32657.419,99.872,900.0,150,1278.0,32.75,0.2,24,-8.730000000000018,29.530416666666667,False,False,False,wet,H2O,6,29,29_39,none
1.172,14.601,14.949,20.123,203.614,89.929,493.367,4044.385,5047.541,5.117,92.823,30.094,43.142,436,543.537,110.274,3650.0,1580.0,341.0,72.357,52.0,1.139,2073.0,1.48e+16,5.99e+16,5.52e+17,3e+17,31181.326,102.436,915.0,157,1087.42,32.0,0.18,33,-2.1000000000000227,21.275757575757577,False,False,False,wet,H2O,132,9,9_40,none
1.355,12.922,14.916,20.008,196.927,89.898,492.259,3961.809,4935.955,4.999,91.998,29.934,52.641,365,527.648,108.346,3674.0,1479.0,566.0,71.362,50.761,1.075,2072.0,1.2e+16,1.56e+17,1.4e+18,3.02e+17,32270.42,103.376,891.0,152,975.13,40.89,0.2,75,-8.639999999999986,9.448533333333334,False,False,False,wet,H2O,193,9,9_12,none
1.563,16.09,14.928,19.938,201.673,89.863,507.843,4037.615,4962.829,5.134,90.115,29.966,40.934,365,527.1,108.255,3671.0,1545.0,287.0,71.674,50.635,1.086,2030.0,6660000000000000.0,5.41e+16,5e+17,2.99e+17,31249.659,101.98,893.0,155,1114.38,29.52,0.39,136,-17.549999999999955,5.27610294117647,False,False,False,dry,O2,127,9,9_14,none
1.029,14.405,14.747,19.981,200.111,90.011,499.728,3997.014,4996.164,4.938,91.685,29.973,29.897,365,473.652,106.018,3647.0,1482.0,190.0,71.878,50.968,0.862,2064.0,1.28e+16,3430000000000000.0,1.23e+17,2.99e+17,32636.682,102.183,908.0,153,1271.35,44.42,0.18,25,-17.309999999999945,28.6924,False,False,False,wet,H2O,78,29,29_16,none
1.134,10.602,15.094,20.11,199.026,90.212,499.057,3980.642,4975.798,4.854,91.171,29.797,20.073,365,463.86,105.501,3644.0,1384.0,214.0,71.332,50.316,1.113,2086.0,2.07e+16,1.53e+17,1.17e+18,3e+17,32666.401,101.069,904.0,151,1268.96,44.36,0.13,24,-12.990000000000007,29.707916666666662,False,False,False,wet,H2O,78,29,29_17,none
1.294,20.296,14.942,20.076,198.503,89.955,498.549,3969.274,4961.773,4.975,92.015,30.096,36.446,365,480.386,106.542,3647.0,1473.0,174.0,71.393,50.848,1.013,2090.0,2e+16,2.07e+16,6.9e+17,3e+17,32646.302,102.151,908.0,153,1277.4,44.42,0.13,23,-14.75,31.07608695652174,False,False,False,wet,H2O,102,29,29_18,none
0.869,12.455,14.805,19.942,199.958,90.051,500.023,3998.252,4997.674,5.067,92.162,29.887,35.289,365,470.529,107.25,3648.0,1371.0,178.0,72.078,50.865,1.133,2092.0,1.71e+16,1.82e+16,3.78e+16,3e+17,32682.768,102.053,913.0,153,1269.25,44.4,0.3,24,-21.529999999999973,30.06375,False,False,False,wet,H2O,60,29,29_19,none
0.863,16.19,14.917,20.079,200.374,90.001,500.467,4008.709,5010.761,5.111,91.925,29.836,42.572,365,484.829,107.224,3639.0,1272.0,183.0,71.575,51.095,1.122,2075.0,9560000000000000.0,7.74e+16,4.67e+17,3e+17,32673.352,102.539,913.0,154,1274.28,44.66,0.26,25,-15.159999999999968,28.6064,False,False,False,wet,H2O,27,29,29_20,none
0.842,19.308,15.1,19.957,200.062,90.045,500.2,4004.017,5005.066,4.92,91.749,29.988,38.074,365,483.352,106.747,3641.0,1408.0,141.0,71.431,50.731,1.01,2086.0,2520000000000000.0,1.37e+16,3070000000000000.0,3e+17,32653.664,101.853,912.0,153,1277.27,44.57,0.04,26,-13.100000000000025,27.42692307692308,False,False,False,wet,H2O,66,29,29_21,none
0.886,14.613,14.94,20.04,199.709,89.956,499.436,3991.297,4989.05,4.756,91.855,30.167,34.681,365,474.453,106.831,3643.0,1361.0,176.0,71.275,50.873,1.072,2078.0,1.28e+16,1070000000000000.0,3.59e+17,3e+17,32677.062,102.108,913.0,153,1273.46,44.47,0.18,25,-14.259999999999993,28.5704,False,False,False,wet,H2O,78,29,29_22,none
0.788,18.654,15.053,19.921,199.161,89.843,499.123,3982.929,4978.733,4.958,91.722,30.087,35.719,365,478.36,106.742,3645.0,1360.0,223.0,71.532,50.853,0.961,2086.0,3840000000000000.0,3.82e+16,1875907864.97,2.98e+17,32696.529,101.925,913.0,153,1276.87,44.7,0.32,25,-14.889999999999986,28.5956,False,False,False,wet,H2O,96,29,29_23,none
1.103,14.87,14.881,19.934,199.546,90.037,499.602,3992.734,4990.897,4.939,91.985,30.075,39.425,365,486.3,106.334,3639.0,1521.0,108.0,71.637,50.665,1.004,2059.0,1.2e+16,1.18e+17,1.05e+17,3e+17,32701.062,101.748,912.0,153,1273.41,44.79,0.2,25,-15.370000000000005,28.6148,False,False,False,wet,H2O,33,29,29_24,none
0.506,19.859,14.738,20.074,199.848,89.72,499.99,3996.338,4995.566,5.02,92.366,30.001,32.082,365,474.477,106.121,3657.0,1465.0,339.0,72.525,50.508,1.023,2038.0,1.18e+16,1.09e+17,5.12e+17,3e+17,32451.48,101.51,913.0,152,1273.8,44.55,0.16,25,-24.42999999999995,28.9772,False,False,False,wet,H2O,117,29,29_25,none
0.96,12.031,15.07,20.03,200.031,89.863,500.066,4001.616,5001.921,5.095,91.894,30.241,20.999,365,465.969,105.052,3661.0,1471.0,321.0,71.834,50.477,1.146,2035.0,1.77e+16,7.78e+16,8.15e+17,3.01e+17,32534.437,101.199,904.0,152,1277.96,44.62,0.23,25,-19.50999999999999,28.7804,False,False,False,wet,H2O,186,29,29_26,none
1.106,10.612,14.928,20.003,199.306,89.963,499.132,3984.912,4981.266,5.026,91.937,30.149,31.902,365,481.737,105.549,3657.0,1596.0,328.0,71.37,49.976,1.083,2056.0,2.07e+16,1.45e+17,1.21e+18,3.02e+17,32621.423,100.561,905.0,151,1272.16,44.64,0.13,22,-13.769999999999982,32.44409090909091,False,False,False,wet,H2O,207,29,29_27,Edge-Loc
1.595,17.676,14.879,20.06,191.294,89.863,496.053,3991.011,4966.723,5.029,92.419,30.05,26.462,365,509.691,107.17,3676.0,1497.0,254.0,70.826,50.429,0.99,2069.0,1.18e+16,1.18e+17,6.36e+17,3e+17,32163.82,100.225,908.0,158,1158.97,39.53,0.32,23,-6.100000000000023,30.7,False,False,False,wet,H2O,97,10,10_28,none
0.644,16.304,14.987,20.147,202.851,90.013,500.343,4043.029,5036.669,5.092,91.012,29.944,55.051,405,523.1,105.295,3629.0,1711.0,431.0,71.605,50.729,1.02,2063.0,1.59e+16,1.22e+17,6.64e+17,3e+17,31833.674,102.313,886.0,156,1274.64,25.96,0.19,23,-4.419999999999959,30.626956521739128,False,False,False,dry,O2,104,10,10_29,none
0.629,17.266,15.073,20.134,194.034,90.116,502.325,3955.567,5039.145,5.03,95.695,30.093,55.467,365,508.657,108.213,3670.0,1371.0,524.0,72.174,51.238,1.05,2045.0,1.41e+16,1.29e+17,3.86e+17,3.03e+17,32188.338,106.259,896.0,153,1051.14,34.6,0.05,23,-6.059999999999945,30.69826086956521,False,False,False,dry,O2,164,10,10_30,none
1.811,12.513,14.91,19.95,198.001,90.203,503.434,4045.871,5063.421,5.026,90.706,29.846,29.277,436,547.841,108.339,3654.0,1305.0,218.0,70.734,51.713,0.826,2065.0,1.6e+16,7.8e+16,3.19e+16,2.99e+17,32228.215,102.091,891.0,158,1178.0,32.82,0.2,24,-13.029999999999973,29.70958333333333,False,False,False,wet,H2O,82,10,10_31,none
1.826,14.798,15.126,19.965,199.793,90.142,498.538,4013.963,5118.279,4.913,91.081,29.952,50.397,365,547.033,107.863,3635.0,1512.0,130.0,70.16,51.058,1.04,2092.0,1.31e+16,1.08e+17,8.48e+17,3e+17,30846.651,101.654,887.0,154,1093.13,31.81,0.11,25,-27.370000000000005,29.0948,False,False,False,wet,H2O,24,10,10_32,none
1.118,17.124,15.07,20.014,204.375,90.066,494.414,4023.746,5047.745,4.924,90.387,29.881,52.088,405,542.075,108.18,3657.0,1575.0,313.0,69.56,52.061,1.018,2038.0,1.24e+16,9.84e+16,4.61e+17,3.02e+17,32057.819,101.255,908.0,157,1172.91,32.84,0.17,25,-9.960000000000036,28.3984,False,False,False,dry,O2,100,10,10_34,none
1.573,12.871,15.11,20.014,202.885,89.942,498.263,4014.036,4928.804,5.019,90.057,29.945,37.861,436,463.858,110.001,3665.0,1427.0,330.0,71.148,50.972,1.056,2026.0,6230000000000000.0,7.04e+16,5.95e+17,2.99e+17,31995.012,103.303,893.0,155,987.66,38.19,0.17,25,-12.490000000000007,28.4996,False,False,False,dry,O2,102,10,10_35,none
0.841,13.171,15.086,19.998,202.42,89.845,505.97,4024.291,4984.169,4.867,93.705,29.877,37.412,365,487.658,107.29,3657.0,1344.0,417.0,72.169,50.545,1.207,2037.0,1.5e+16,8.48e+16,9.33e+17,3.01e+17,31986.797,101.745,879.0,152,1149.39,39.84,0.38,25,-5.350000000000023,28.214,False,False,False,wet,H2O,62,10,10_36,none
0.935,15.293,15.037,19.996,196.174,90.033,502.423,4041.601,4934.029,5.025,90.286,29.919,51.395,436,479.718,108.635,3641.0,1474.0,317.0,70.458,52.281,0.983,2087.0,1.62e+16,1.59e+17,5.12e+17,3.01e+17,31791.295,104.228,873.0,154,982.47,35.71,0.29,25,-13.039999999999964,28.5216,False,False,False,dry,O2,54,10,10_37,none
1.426,18.128,14.891,20.055,201.323,89.907,502.674,4057.625,5002.94,4.928,89.103,29.911,27.97,436,512.812,106.176,3660.0,1466.0,476.0,71.53,51.735,1.038,2062.0,9500000000000000.0,5.7e+16,8.14e+17,3.03e+17,30626.354,100.824,871.0,156,1125.63,28.84,0.23,27,-11.809999999999944,26.36333333333333,False,False,False,dry,O2,84,10,10_38,none
1.817,15.192,15.083,19.917,201.379,89.813,502.116,3953.272,5103.892,5.148,91.531,29.864,36.1,365,506.573,108.373,3666.0,1517.0,479.0,71.12,50.69,1.013,2031.0,1.03e+16,6.98e+16,2.86e+17,3e+17,31950.759,103.668,898.0,153,982.35,34.53,-0.0,28,-1.2000000000000457,25.042857142857144,True,False,False,dry,O2,30,10,10_39,none
1.055,12.365,14.972,19.818,199.969,90.071,500.174,3999.874,4999.878,5.15,91.873,30.032,29.041,365,469.095,106.397,3643.0,1385.0,211.0,71.525,50.429,1.145,2046.0,1.71e+16,7600000000000000.0,8.46e+17,3e+17,32632.19,101.152,905.0,152,1275.72,44.55,-0.03,25,-15.960000000000036,28.6384,True,False,False,wet,H2O,45,29,29_15,none
1.334,14.405,15.248,20.035,203.54,89.986,493.663,4044.327,5047.454,5.035,92.695,30.141,43.124,436,543.588,110.106,3650.0,1580.0,341.0,72.382,50.695,0.961,2073.0,1.48e+16,5.99e+16,5.52e+17,3e+17,31181.156,102.359,915.0,157,1071.12,31.99,0.21,138,-2.1100000000000136,5.087753623188406,False,False,False,wet,H2O,132,9,9_13,none
0.854,19.768,14.947,20.243,200.255,90.102,500.253,4006.361,5007.866,4.89,92.041,30.0,34.421,365,485.068,105.574,3644.0,1376.0,180.0,71.354,49.974,0.904,2044.0,1.53e+16,1.05e+17,1.81e+17,3.01e+17,32664.798,100.22,904.0,150,1269.38,44.74,0.16,25,-11.610000000000014,28.4644,False,False,False,wet,H2O,102,29,29_14,none
0.847,15.148,15.14,20.075,198.952,89.953,498.736,3976.798,4971.102,4.916,91.801,30.115,18.068,365,467.574,104.332,3633.0,1296.0,187.0,70.938,49.64,0.945,2093.0,1.13e+16,1.12e+17,142000000000.213,2.99e+17,32657.131,99.682,900.0,150,1272.86,44.45,0.27,24,-8.690000000000055,29.52875,False,False,False,wet,H2O,6,29,29_12,none
0.61,14.744,14.995,19.906,200.087,90.07,500.612,4031.301,4978.948,4.879,91.254,30.06,8.094,436,518.927,105.038,3643.0,1533.0,434.0,71.747,51.521,0.858,2049.0,9260000000000000.0,1.08e+17,1.09e+18,3.01e+17,30899.766,104.501,907.0,155,1161.84,32.89,0.26,235,-9.539999999999964,3.01931914893617,False,False,False,wet,H2O,90,9,9_15,none
1.256,15.905,14.999,20.011,195.159,89.862,498.837,4078.178,4973.428,4.784,93.209,29.922,37.565,365,506.244,108.524,3677.0,1520.0,223.0,70.823,51.3,1.039,2038.0,1.14e+16,1.13e+17,4.62e+17,3e+17,31964.957,104.667,885.0,156,1121.64,32.71,0.2,93,7.549999999999954,7.445698924731183,False,False,False,wet,H2O,114,9,9_16,none
1.59,13.4,15.026,19.964,200.537,89.939,504.598,3939.425,4936.768,5.054,88.54,30.024,29.619,365,522.22,110.235,3673.0,1353.0,454.0,70.755,51.101,0.928,2031.0,8440000000000000.0,9.18e+16,8.33e+17,3e+17,32318.654,102.834,905.0,156,1134.31,29.67,0.23,101,-10.700000000000044,7.036633663366337,False,False,False,dry,O2,130,9,9_17,none
1.228,17.677,14.998,19.831,200.496,89.961,504.04,4021.305,5077.076,4.927,93.129,30.053,23.969,365,559.471,105.881,3627.0,1597.0,436.0,70.265,50.759,1.148,2071.0,9640000000000000.0,7.41e+16,2.4e+17,3e+17,31891.522,101.996,883.0,155,978.51,27.45,0.06,116,-22.100000000000023,6.2250000000000005,False,False,False,dry,O2,115,9,9_18,none
0.999,16.445,15.064,20.062,198.539,89.922,505.212,3998.884,4983.83,5.17,93.369,30.305,45.071,436,536.757,107.947,3653.0,1399.0,210.0,71.788,49.546,0.942,2065.0,9120000000000000.0,4.07e+16,2.54e+17,3.01e+17,31409.137,102.856,895.0,155,901.13,35.32,0.32,42,-8.419999999999959,16.867142857142856,False,False,False,wet,H2O,57,9,9_19,none
1.155,15.623,14.784,20.061,199.964,90.143,505.75,3941.946,5071.698,4.945,91.959,30.012,47.243,365,505.459,107.046,3652.0,1475.0,379.0,72.399,51.247,1.125,2058.0,6980000000000000.0,5.54e+16,8.43e+17,3.01e+17,32608.352,103.083,900.0,152,1030.26,37.59,0.22,71,-16.850000000000023,10.096478873239436,False,False,False,dry,O2,78,9,9_20,none
1.201,15.325,15.081,19.86,198.344,90.116,502.405,4078.168,4880.71,5.221,93.997,30.105,34.294,405,539.866,108.41,3723.0,1454.0,148.0,71.05,50.864,0.787,1996.0,4550000000000000.0,6.94e+16,4.57e+17,2.98e+17,32496.751,104.093,916.0,159,988.89,39.31,0.22,122,-14.149999999999975,5.853688524590163,False,False,False,dry,O2,124,9,9_21,none
2.127,12.326,14.902,20.0,199.666,90.02,502.615,4147.642,4925.668,4.871,91.328,30.154,29.435,365,514.14,108.071,3681.0,1517.0,385.0,69.79,51.561,1.17,2012.0,1.6e+16,1.43e+17,5.02e+17,3.02e+17,31912.067,106.551,898.0,154,1062.13,32.82,0.26,49,-7.67999999999995,14.442448979591836,False,False,False,dry,O2,145,9,9_22,none
0.9,13.247,15.064,20.039,203.168,90.083,499.217,4015.093,4917.931,4.92,96.619,30.053,41.367,436,491.818,106.931,3659.0,1460.0,330.0,71.329,50.427,1.125,2070.0,1.1e+16,7.72e+16,6.64e+16,3.03e+17,31192.247,103.52,916.0,154,1091.74,38.31,0.12,116,-8.769999999999982,6.110086206896551,False,False,False,wet,H2O,61,9,9_23,none
0.577,14.023,15.298,19.803,201.29,90.047,504.128,4115.71,5108.275,4.759,92.789,30.175,33.578,436,497.491,106.563,3633.0,1496.0,226.0,69.762,50.991,1.015,2066.0,1.75e+16,1.39e+17,6.15e+17,3e+17,31265.545,105.755,884.0,154,1192.06,38.07,0.28,140,-6.039999999999964,5.043142857142857,False,False,False,dry,O2,68,9,9_24,none
1.406,10.789,15.116,20.124,201.93,90.035,504.227,4060.472,4957.42,4.689,90.457,29.946,30.248,436,521.908,108.47,3656.0,1584.0,181.0,70.434,52.508,0.989,2050.0,1.18e+16,7.14e+16,5.56e+17,2.99e+17,32341.85,102.232,897.0,157,1121.34,38.53,0.15,60,-10.909999999999968,11.8485,False,False,False,wet,H2O,101,9,9_25,none
0.869,11.098,15.249,19.853,198.422,90.13,504.418,4115.424,4991.571,5.016,92.394,30.09,76.394,405,495.464,109.117,3672.0,1429.0,301.0,70.59,51.595,0.912,2022.0,6100000000000000.0,1.23e+16,1.06e+18,3e+17,31982.336,102.928,893.0,157,1123.13,39.91,0.22,63,-13.840000000000032,11.330793650793652,False,False,False,dry,O2,90,9,9_26,none
2.088,16.787,14.994,20.012,194.873,89.953,494.659,3893.19,4866.771,4.836,88.718,30.012,35.777,365,475.097,106.839,3665.0,1424.0,309.0,71.705,50.573,1.174,2057.0,6960000000000000.0,5520000000000000.0,3.09e+17,2.99e+17,32444.14,101.201,877.0,152,1275.46,45.93,0.22,29,-16.909999999999968,24.72103448275862,False,False,False,wet,H2O,186,29,29_1,none
1.616,20.003,14.807,20.029,195.292,90.288,495.358,3904.908,4881.115,4.836,88.806,29.876,39.453,365,479.385,106.917,3663.0,1472.0,316.0,71.995,50.902,1.321,2038.0,3589999999999999.5,3.37e+16,2000000000000.128,3e+17,32445.416,102.149,878.0,153,1276.09,45.71,0.13,30,-20.600000000000023,24.02,False,False,False,wet,H2O,132,29,29_2,none
2.023,10.404,15.003,20.221,195.187,90.086,495.247,3906.807,4883.439,4.865,88.527,29.991,30.292,365,464.855,107.034,3666.0,1464.0,308.0,72.037,50.649,1.047,2045.0,2.1e+16,4.97e+16,8.93e+16,3e+17,32412.172,102.161,878.0,153,1283.91,45.91,0.28,29,-21.970000000000027,24.895517241379316,False,False,False,wet,H2O,150,29,29_3,none
2.047,14.636,15.011,19.987,194.562,90.134,494.663,3894.358,4868.238,4.744,89.177,30.0,35.289,365,473.112,106.904,3663.0,1441.0,317.0,71.357,50.602,0.929,2070.0,1.19e+16,32645606689.05,26639639.106,3.01e+17,31636.871,102.13,877.0,153,1273.81,46.06,0.2,30,-12.57000000000005,23.752333333333336,False,False,False,wet,H2O,207,29,29_4,Edge-Loc
2.045,16.386,15.026,20.062,195.603,90.143,495.675,3914.425,4892.965,4.928,88.662,30.135,33.399,365,476.065,106.47,3682.0,1614.0,523.0,71.749,50.809,0.74,2047.0,7800000000000000.0,1.31e+16,4.64e+17,3e+17,30152.877,101.94,874.0,153,1272.61,45.7,0.33,30,-16.860000000000014,23.895333333333333,False,False,False,wet,H2O,354,29,29_5,Edge-Loc
0.836,19.811,15.176,20.115,199.867,89.945,499.418,3994.447,4993.045,5.032,92.032,29.952,23.077,365,467.074,105.675,3609.0,1278.0,105.0,68.692,50.268,1.015,2082.0,1.69e+16,6.28e+16,45700000000000.12,2.99e+17,32166.402,100.621,909.0,151,1268.4,44.47,0.07,-2,13.529999999999973,,True,False,False,wet,H2O,9,29,29_6,none
0.957,15.466,15.02,20.005,200.503,90.298,500.532,4009.517,5011.639,5.191,92.419,30.216,29.146,365,470.843,105.652,3613.0,1284.0,111.0,68.994,50.399,0.988,2066.0,1.1e+16,7.88e+16,6.3e+17,2.99e+17,32454.257,100.946,910.0,151,1274.57,44.54,0.06,-6,8.730000000000018,,True,False,False,wet,H2O,12,29,29_7,none
1.222,17.958,15.1,19.958,201.367,89.806,501.622,4032.837,5041.1,4.842,92.249,29.954,32.292,365,480.775,105.548,3632.0,1409.0,147.0,70.913,50.484,0.839,2064.0,5810000000000000.0,4.09e+16,3.38e+17,3e+17,32445.644,101.415,909.0,152,1268.1,44.65,0.22,10,-10.009999999999993,71.001,False,False,False,wet,H2O,6,29,29_8,none
0.915,18.983,15.011,20.084,200.373,90.046,500.393,4008.858,5011.097,4.941,92.327,29.91,20.157,365,469.53,104.569,3632.0,1328.0,159.0,71.032,50.296,1.07,2054.0,3110000000000000.0,1.58e+16,1.13e+16,3e+17,32450.028,100.846,900.0,151,1269.81,44.46,0.4,20,-8.899999999999977,35.445,False,False,False,wet,H2O,0,29,29_9,none
0.732,17.952,15.009,20.05,200.56,89.887,500.565,4011.126,5014.054,4.935,92.624,29.978,25.072,365,474.387,104.643,3649.0,1380.0,165.0,72.472,49.753,1.032,2090.0,5570000000000000.0,3.99e+16,2.38e+17,3e+17,32157.842,99.794,900.0,150,1267.55,44.33,0.23,26,-23.49000000000001,27.826538461538465,False,False,False,wet,H2O,21,29,29_10,none
0.849,20.094,14.886,19.844,200.988,89.933,500.716,4016.897,5021.003,4.945,91.676,30.039,18.944,365,466.91,104.541,3644.0,1381.0,106.0,71.825,49.797,1.068,2080.0,8240000000000000.0,5590000000000000.0,4.93e+17,3.01e+17,32446.988,99.634,900.0,150,1279.65,44.35,0.34,25,-20.0,28.8,False,False,False,wet,H2O,6,29,29_11,none
1.025,15.397,15.113,19.88,198.889,89.989,498.728,3977.236,4971.316,4.856,92.218,30.135,23.939,365,468.966,104.926,3639.0,1345.0,128.0,71.57,50.197,1.106,2061.0,1.08e+16,3.92e+16,6.26e+16,2.99e+17,32688.629,100.604,903.0,151,1275.12,44.57,0.03,24,-15.259999999999993,29.8025,False,False,False,wet,H2O,15,29,29_13,none
1.291,12.868,14.908,19.776,196.891,89.911,492.278,3961.853,4935.98,4.934,91.968,30.069,52.822,365,527.905,108.235,3674.0,1479.0,566.0,71.251,50.825,1.013,2072.0,1.2e+16,1.56e+17,1.4e+18,3.02e+17,32270.24,103.16,891.0,152,979.8,41.07,0.28,34,-8.580000000000041,20.84058823529412,False,False,False,wet,H2O,192,9,9_39,none
1.644,12.064,15.1,19.871,205.346,89.994,505.333,3864.655,5051.537,5.222,93.464,30.219,42.616,405,539.249,106.204,3671.0,1439.0,150.0,69.201,53.1,1.064,2033.0,9570000000000000.0,1.41e+17,5.76e+17,3.01e+17,32130.948,103.26,921.0,152,1003.25,30.28,0.26,31,-0.1200000000000045,22.58451612903226,False,False,False,dry,O2,94,9,9_38,none
1.678,12.258,14.822,19.908,201.801,90.083,502.406,4055.34,5126.3,4.974,93.747,29.974,42.109,365,567.6,108.609,3663.0,1457.0,318.0,69.729,52.104,0.824,2061.0,8760000000000000.0,1.58e+17,9.49e+17,2.99e+17,31269.047,103.474,909.0,159,991.51,25.25,0.21,32,7.17999999999995,21.650625,False,False,False,wet,H2O,96,9,9_37,none
1.283,18.909,15.2,19.866,197.435,90.05,497.736,3953.222,4941.5,4.947,90.193,30.158,48.451,365,472.87,108.613,3662.0,1390.0,249.0,72.415,51.417,1.186,2075.0,8750000000000000.0,8.62e+16,3.45e+17,3.01e+17,32454.071,103.813,898.0,156,1300.57,45.27,0.3,32,-24.50999999999999,22.6409375,False,False,False,wet,H2O,129,28,28_39,none
1.446,20.695,14.984,20.077,198.139,89.998,498.08,3960.535,4950.654,5.025,89.961,30.027,46.879,365,477.965,108.479,3664.0,1561.0,237.0,72.556,51.483,1.119,2075.0,1.73e+16,1.4e+17,1e+18,3.01e+17,32460.085,103.423,898.0,155,1287.47,45.3,0.25,33,-27.879999999999995,22.0569696969697,False,False,False,wet,H2O,117,28,28_40,none
1.147,11.281,14.848,19.984,197.855,90.167,497.996,3958.873,4948.761,4.84,89.968,29.853,38.439,365,470.688,108.421,3656.0,1665.0,257.0,72.212,51.512,0.988,2068.0,1.67e+16,1.31e+17,2410000000000000.0,2.99e+17,32451.648,103.563,893.0,155,1281.15,45.15,0.14,33,-22.600000000000023,21.8969696969697,False,False,False,wet,H2O,81,28,28_41,none
1.204,15.316,14.965,19.973,197.967,89.98,498.024,3959.757,4949.679,4.923,89.577,29.889,46.512,365,468.82,108.301,3669.0,1573.0,285.0,72.777,51.191,1.073,2044.0,1.78e+16,1.23e+16,1.5e+17,,32446.383,103.547,884.0,155,1295.45,45.33,0.2,33,-27.539999999999964,22.046666666666667,False,False,False,wet,H2O,144,28,28_42,none
1.229,12.382,14.907,20.08,197.128,90.181,496.935,3939.628,4924.57,4.784,89.713,29.943,39.762,365,469.576,108.318,3668.0,1526.0,307.0,72.77,51.306,0.865,2038.0,1.89e+16,4.4e+16,1.1e+18,2.99e+17,32461.968,103.45,885.0,155,1283.04,45.2,0.21,33,-26.67999999999995,22.02060606060606,False,False,False,wet,H2O,138,28,28_43,none
1.37,19.923,15.103,20.023,197.254,89.854,497.135,3942.81,4928.641,4.942,89.539,30.014,38.034,365,476.541,107.918,3658.0,1481.0,319.0,71.458,51.012,0.908,2054.0,1.73e+16,1.3e+16,4880000000000000.0,2.98e+17,32460.984,102.634,885.0,154,1288.37,45.26,0.13,32,-13.639999999999986,22.30125,False,False,False,wet,H2O,171,28,28_44,none
1.537,15.891,15.026,20.002,196.38,90.168,496.161,3925.293,4906.47,5.088,89.075,29.952,43.632,365,477.104,107.847,3658.0,1588.0,169.0,72.763,51.253,1.039,2073.0,1.45e+16,1.31e+16,8.7e+17,3e+17,32451.349,103.101,881.0,155,1277.47,45.38,0.38,31,-26.639999999999983,23.44,False,False,False,wet,H2O,129,28,28_45,none
1.594,17.517,15.044,19.795,196.239,89.852,496.092,3920.472,4900.398,4.966,89.159,30.044,35.681,365,464.597,108.231,3645.0,1441.0,269.0,71.796,51.214,0.895,2085.0,1.99e+16,1.06e+17,3340000000000000.0,2.99e+17,32360.479,103.108,881.0,155,1284.0,45.52,0.14,31,-19.340000000000032,23.20451612903226,False,False,False,wet,H2O,87,28,28_46,none
1.859,16.29,14.986,19.857,196.348,89.919,496.253,3926.242,4907.708,4.821,89.149,29.859,40.915,365,479.051,107.779,3656.0,1441.0,233.0,72.321,51.176,1.082,2053.0,3240000000000000.0,2410000000000000.0,60400000000000.0,3.02e+17,32551.14,102.747,881.0,154,1291.96,45.3,0.28,33,-22.549999999999955,21.895454545454545,False,False,False,wet,H2O,132,28,28_47,none
1.506,17.949,14.852,19.883,196.394,90.09,496.374,3929.555,4911.799,4.927,89.132,30.127,45.694,365,478.561,107.811,3646.0,1402.0,301.0,72.944,51.117,1.065,2084.0,3490000000000000.0,1.32e+16,1810000000000000.0,2.98e+17,32446.211,102.822,881.0,154,1299.39,45.45,0.18,33,-28.730000000000015,22.082727272727272,False,False,False,wet,H2O,114,28,28_48,none
1.749,19.18,15.157,19.939,196.016,89.914,495.962,3920.136,4899.741,4.883,88.511,29.826,24.347,365,464.136,106.184,3648.0,1481.0,269.0,72.84,50.907,1.048,2062.0,1.51e+16,9230000000000.004,576000000000000.0,3e+17,32441.472,102.59,878.0,154,1283.74,45.29,0.21,32,-28.94000000000005,22.779375,False,False,False,wet,H2O,114,28,28_49,none
2.213,17.327,15.062,20.021,194.221,90.217,494.419,3887.894,4860.02,4.835,88.826,29.937,36.634,365,478.245,106.87,3655.0,1391.0,289.0,71.512,50.535,0.996,2067.0,4240000000000000.0,5.8e+16,22564131371.966,3.01e+17,32449.64,101.163,882.0,152,1288.89,32.75,0.22,29,-13.990000000000007,24.62034482758621,False,False,False,wet,H2O,117,28,28_50,none
