Repository: jihoon0915-gif/Wafer_Yield_Prediction

# 웨이퍼 수율 예측 및 이상 탐지 시스템

### 🚀 [대시보드 바로가기 → jihoon0915-gif.github.io/Wafer_Yield_Prediction](https://jihoon0915-gif.github.io/Wafer_Yield_Prediction/)

데이터 업로드 → 불량 예측 · 2.5D 공정 라인에서 조건 조절 · SPC / Cp·Cpk / Fishbone / PFMEA / 8D / ML vs SPC 품질 분석까지
설치 없이 브라우저에서 바로 동작합니다(모델 추론과 예측 근거 계산도 브라우저 안에서 실행).

<sub>백엔드 버전(FastAPI + 실제 Slack 알림 전송): [wafer-yield-prediction.streamlit.app](https://wafer-yield-prediction.streamlit.app/) — 무료 호스팅 특성상 오래 접속이 없으면 잠들어 첫 접속 시 깨우는 데 1분 정도 걸릴 수 있습니다.</sub>

반도체 양산 공정 데이터를 **가설 검증 → 통계적 이상 탐지 → SHAP 기반 근본원인분석**으로
이어지는 품질 데이터 분석 체계로 구축한 프로젝트입니다. 통계적 공정관리(SPC) 관리도
기준으로 결함 이상 징후를 실시간 포착해 Slack으로 경보하고, 계측 결측처럼 데이터 자체의
신뢰도 문제까지 별도 조기경보 규칙으로 관리합니다. 분석 결과는 REST API와 대시보드로

패키징해 검사·품질보증 실무자가 바로 확인·활용할 수 있는 형태로 제공합니다.
---

## 1. 핵심 성과

| 항목 | 결과 |
|---|---|
| 최종 모델 | LightGBM (RFECV로 42개 중 22개 피처 선택) |
| 검증 방식 | **GroupKFold(Lot_Num)** — 학습에 없던 새 Lot 기준 |
| 불량 웨이퍼 판별력 | **AUC 0.906** (교차검증 · 기존 SPC 0.655) |
| 불량 칩 수 예측 | R² 0.4699 ± 0.1603 · MAE 27.59 — 새 Lot 기준의 엄격한 값 |
| 검증한 가설 | 13개 — 원본 7 + 파생변수 6, 각각 ML 6종 × GridSearchCV로 개별 검증 |
| 관리구간 적용 효과 | Chip Yield 80.66% → **81.61% (+0.94%p)** |
| 이상 Lot 탐지 | 32개 Lot 백테스트에서 실제 이상 Lot 1건 탐지, **오탐 0건** |
| ML vs 기존 SPC | 같은 오경보율(1.4%)에서 불량 검출률 **ML 29.0% vs 개별 변수 3σ SPC 7.3%** (교차검증 · AUC 0.906 vs 0.655) |
| 공정능력 | 회로 선폭 Cpk **0.40**, 산화막 두께 Cpk **0.46** — 규격 기반 계산, 모두 1.33 미달 |

> 불량 칩 개수를 정확히 맞히는 것보다 **불량 웨이퍼를 가려내는 게 실무에서 더 중요합니다.** 그 기준인 판별력은
> AUC 0.906으로 높습니다. R² 0.47은 학습에 쓰지 않은 Lot으로 검증한 값으로, 같은 데이터를 흔한 방식으로 검증하면
> 웨이퍼 중복 기록(데이터 누수) 때문에 0.98까지 부풀려집니다 — 부풀리지 않은 숫자를 택했습니다.
| 실시간 경보 | 계측 결측 · 리스크존 진입 · 예측 관리상한(SPC) 초과 3종 → Slack 자동 전송 |

## 2. 핵심 발견

- **데이터 누수 발견 및 제거.** die 단위 반복행을 독립 관측치로 취급하면
  R²가 0.945~0.985까지 부풀려집니다(반복행 89.2%가 그룹 내 타깃 분산 0). 웨이퍼 단위로
  축소하고 GroupKFold(Lot_Num)로 재검증한 **0.4699**가 신뢰할 수 있는 성능입니다.
- **통계적 착시 파악.** 노광 파장이 결함에 영향을 준다는 초기 신호(+20.1%,
  p<0.0001)는 특정 Lot(불량률 61.1%)의 교란이었습니다. 통계·ML 10개 모델로 Lot을 완전히
  통제해 재검증한 결과 9개는 효과가 없었고, 남은 1개(LightGBM)는 통계적으로 유의(p=0.0004)했지만
  개선 폭이 R² +0.0036으로 실무상 무시할 수준 — 공정 변경 권고 전 반드시 걸러야 했던 신호입니다.
- **조치 가능한 관리 구간 정량화.** 식각 20분 후 잔막 두께(Thin F2)가 하위 20% 구간이면
  불량 웨이퍼 **0.0%(368장 중 0장)**, 상위 20% 구간이면 **18.3%(366장 중 67장)** 로 갈립니다.
  임계값을 학습 Lot에서 구해 보류 Lot에 적용해도 0.0% vs 19.1%로 유지되지만, 상위 구간 불량 67장 중
  30장이 교란 Lot 25에 몰려 있어 **Lot 25를 제외하면 11.3%(328장 중 37장)** 로 내려갑니다 —
  방향과 단조성은 유지되나 효과 크기는 조건에 따라 달라집니다
  ([검증 결과](reports/15_control_window_robustness.md)). 이 구간을 스윗스팟 수준으로 되돌린다고
  **가정한 시나리오 시뮬레이션**에서 Chip Yield가 +0.94%p 개선됩니다(실제 개선 실적이 아닌 추정치).
- **계측 결측 사각지대 발견.** 핵심 예측 변수(식각 잔막 두께)가 결측인 웨이퍼는 1,704장 중
  **2장(Lot 27)** 이며 둘 다 역대 최다 결함(666개) 웨이퍼였습니다. 모델은 결측을 중앙값으로 조용히
  대치해 예측값이 정상처럼 보입니다. 표본이 2장이라 통계적 주장이 아니라 **결측 발생 자체를 경보로
  만드는 Gate 0 규칙의 설계 근거**로 씁니다.

> **왜 Thin F2를 대표 관리 인자로 골랐나** — ① LightGBM·XGBoost 두 모델 모두에서 SHAP 평균 기여도 1위
> (20.2 / 19.9), ② 불량 칩 수와의 상관 Thin F2 0.55 · Thin F3 0.40 · Thin F4 0.53로 가장 높고(Thin F4가 근접해 둘을 함께 핵심 인자로 봄), ③ 하위 20% 구간 368장에서 불량 0장으로 구간 분리가 가장 뚜렷하기 때문입니다.
> 다만 Thin F2는 레시피 설정값이 아니라 **식각 20분 후 측정값**이고 레시피 변수(식각 온도·플라즈마 출력)로는
> 예측되지 않아(R²≈0), 레시피 목표가 아닌 '측정 직후 판정하는 관리한계'로 제안합니다.

> 발견의 도출 과정과 근거 수치는 [`reports/FINAL_PROJECT_REPORT.md`](reports/FINAL_PROJECT_REPORT.md)에 전부 정리했습니다.

## 3. 시스템 구성
프런트엔드는 백엔드와 HTTP로만 통신하므로 API를 같은 프로세스에 두든 별도 호스트에
두든 동일하게 동작합니다. 단일 프로세스로 실행하면 대시보드가 API를 백그라운드
스레드로 자동 기동합니다(포트를 하나만 열어주는 호스팅 환경 대응).

## 4. 이상 탐지 및 Slack 알림
경보 규칙 3종은 모두 **실제로 검증한 결과**에 근거하며, 임계값은 하드코딩이 아니라
학습 데이터에서 계산됩니다. 매 예측/시뮬레이션 요청마다 평가되고, 발생 시 Slack으로
전송됩니다.

| 규칙 | 심각도 | 발동 조건 | 판정 근거 |
|---|---|---|---|
| `METROLOGY_MISSING` | 심각 | Thin F2/F3/F4 중 결측 발생 | 최다 결함 웨이퍼가 9개 측정행 전부 결측이었음 |
| `ETCH_RISK_ZONE` | 경고 | 세 값이 모두 상위 20% 구간 | 해당 구간 웨이퍼 37장 중 54.1% 불량 · 단일 변수 기준 상위 20% 18.3% vs 하위 20% 0.0% |
| `PREDICTED_TARGET_UCL` | 경고(2σ) / 심각(3σ) | 예측 결함수 > μ+kσ (232.5 / 297.2) | 웨이퍼 단위 SPC 관리도 (μ=103.1, σ=64.7) |

구현 시 고려한 점: 경보 판정과 Slack 전송을 분리해 웹훅이 없어도 규칙은 항상 동작·기록되고,
동일 경보는 5분간 중복 억제하며, 전송은 `BackgroundTasks`로 응답 이후 처리해 추론
지연을 유발하지 않고, 전송 실패가 추론 자체를 막지 않도록 예외를 흡수합니다.

<details>
<summary>Slack 연동 설정 방법</summary>

1. [api.slack.com/apps](https://api.slack.com/apps) → **Create New App** → From scratch
2. **Incoming Webhooks** 활성화 → **Add New Webhook to Workspace** → 알림 받을 채널 선택
3. 발급된 `https://hooks.slack.com/services/...` URL을 환경변수로 지정

   ```bash
   cp .env.example .env        # SLACK_WEBHOOK_URL 값 입력
   ```

   Streamlit Community Cloud에 배포한 경우에는 `.env` 대신 앱 관리 화면의
   **Settings → Secrets**에 같은 키를 TOML 형식으로 넣습니다.

4. 대시보드 사이드바의 **테스트 메시지 전송** 버튼 또는 `POST /alerts/test`로 검증합니다.

</details>

## 5. 분석 방법론

| 단계 | 내용 |
|---|---|
| 1. 1차 벤치마크 | 회귀 5종 + 분류 3종, SHAP 원인분석, 베이지안 최적화·유전 알고리즘 기반 공정 최적화 |
| 2. 자체 감사 | 근거 없는 챔피언 모델 선정(p=0.065), 불공정한 튜닝 예산, 결측 대치의 정보 누수, Lot 교란변수를 스스로 발견. 가설 검증 단계는 교차검증 안에서 대치하도록 고쳤고, 최종 모델링의 전처리기는 전체 데이터에 fit한 상태를 재사용한 단순화가 남아 있습니다(8절) |
| 3. 가설 검증 H1–H7 | UV_type 교란, die 반복행 누수 등 7개 가설을 ML 6종 × GridSearchCV × GroupKFold로 검증 |
| 4. 파생변수 재검증 H8–H13 | 유의성 검증 없이 만들었던 파생변수 7개를 사후 검증 (2개 채택, 5개 기각) |
| 5.

File: reports/08_h1_uvtype_model_comparison.md
# H1 가설 모델 비교: UV_type 효과는 Lot 교란을 통제하면 사라지는가

**질문**: UV_type(G/H/I)이 Target(결함수)에 독립적 효과가 있는가, 아니면 이전에 발견한
Lot-UV_type 교란구조("32개 Lot 중 13개는 UV_type을 하나만 씀")로 인한 착시인가?

**데이터**: 웨이퍼 단위 1,704행(die-행 15,390개를 그대로 쓰면 웨이퍼 하나가 ~9번
의사복제되어 표준오차가 인위적으로 줄어듦 — H2 가설에서 확인된 사실을 여기서도 적용).

서로 다른 5가지 접근법(단순~정교, 통계적~ML적)으로 같은 질문을 던지고 결론이
접근법에 무관하게 일관되는지 확인했다.

## 모델별 결과

| 모델 | Lot 통제 방식 | UV_type=H 계수 | p-value | R² | AIC |
|---|---|---|---|---|---|
| **A. 나이브 OLS** | 없음 (기존 착시 재현) | **+20.54** | **<0.0001 \*\*\*** | 0.020 | 19016.2 |
| **B. OLS + Lot 고정효과(32개 전체)** | 더미변수, 클러스터robust SE | −2.94 | 0.393 (n.s.) | 0.204 | 18725.3 |
| **C. OLS + Lot 고정효과(혼합 19개 Lot만)** | 더미변수, 단일-UV_type Lot 13개 제외 | −2.94 | 0.398 (n.s.) | 0.028 | 10795.9 |
| **D. 혼합효과모형(Lot 랜덤절편)** | 부분풀링(partial pooling) | −0.34 | 0.938 (n.s.) | — | — |

| ML 모델 (E) | CV R² (5-fold) |
|---|---|
| Lot_Num만 | 0.1485 ± 0.1073 |
| Lot_Num + UV_type | 0.1382 ± 0.1157 |
| **UV_type 추가 효과(ΔR²)** | **−0.0103** (오히려 하락) |
| UV_type permutation importance | 0.038 |
| Lot_Num permutation importance | 0.448 (UV_type의 약 12배) |

## 해석

1. **모델 A(나이브)**만 유의한 효과(+20.54, p<0.0001)를 보인다 — 이전 프로젝트에서
   처음 보고했던 "+20.1% H-line 효과"가 정확히 이 편향된 추정치였음을 재확인.
2. **Lot을 어떤 방식으로 통제하든(B/C/D — 고정효과 전체, 고정효과 혼합-Lot만, 랜덤절편)
   계수가 거의 동일하게 −2.94로 수렴하고, 전부 통계적으로 유의하지 않다**(p=0.39~0.51).
   부호까지 반전된다(양수→음수). 세 가지 완전히 다른 추정 방법이 같은 답에 수렴한다는 건
   우연이 아니라 실제로 UV_type의 독립 효과가 없다는 강한 증거.
3. **ML 모델(E)도 같은 결론**: Lot_Num을 이미 아는 상태에서 UV_type을 추가하면 CV R²가
   오히려 떨어진다(과적합성 노이즈 추가) — UV_type이 예측에 기여하는 정보가 Lot_Num이
   이미 가진 정보와 사실상 중복되거나 그보다 약하다는 뜻. permutation importance도
   Lot_Num이 UV_type보다 12배 크다.
4. **AIC**: 나이브(A, 19016) → Lot 고정효과(B, 18725)로 대폭 개선 — Target 변동의
   상당 부분이 UV_type이 아니라 Lot 자체(레시피 드리프트, 설비 상태 등 다른 Lot-레벨
   요인)에서 온다는 뜻.

## 강건성 검증 (파라미터/시드/옵티마이저를 바꿔가며 재확인)

최초 실행은 각 모델을 설정값 하나로 한 번씩만 돌린 것이었다. 이후 요청에 따라 아래
4가지를 바꿔가며 다시 검증했다.

**1) OLS(B) — 표준오차 추정방식 3종** (classical / HC3 이분산robust / cluster-robust):
계수는 −2.941로 고정(SE 추정방식은 계수 자체엔 영향 없음), p-value는 0.396~0.510 —
어떤 SE를 쓰든 "유의하지 않음" 결론 불변.

**2) MixedLM(D) — 최적화 알고리즘 4종** (lbfgs/cg/bfgs/powell): 여기서 실제 문제를
발견했다. 기본값 `lbfgs`는 "경계 해" 경고 5건(공분산행렬 특이, Hessian 비양정치)과 함께
coef=−2.94로 수렴했는데, `cg`/`bfgs`/`powell` 3개는 경고 없이 서로 정확히 일치하는
coef=−0.34, p=0.938로 수렴했다. 경고 없는 3개가 일치하므로 그쪽을 신뢰해 **표 D의
값을 −2.94→−0.34로 정정**했다(결론은 바뀌지 않음 — 오히려 더 확실하게 0에 가까워짐).

**3) LightGBM(E) — KFold 시드 20개 반복**: ΔR²가 seed에 따라 흔들릴 수 있다는 우려로
0~19 시드 20개로 재실행. 결과: **20/20 전부 음수**(mean=−0.0065, std=0.0029,
범위 −0.0123~−0.0000) — 단 한 번도 UV_type 추가가 도움된 적이 없다. 원래 보고했던
단일 시드값(−0.0103)은 이 분포 안에 있는 전형적인 값이었다.

**4) LightGBM(E) — 트리 개수/복잡도 3단계**(shallow n=50·leaves=7 / default / deep
n=500·leaves=63): delta R²가 −0.0049 ~ −0.0109로 전부 음수, 모델 복잡도를 키워도
UV_type이 양(+)의 기여를 하는 지점은 없었다.

**결론**: 파라미터/옵티마이저/시드를 바꿔도 "Lot을 통제하면 UV_type 효과 없음"이라는
결론은 흔들리지 않았다. 다만 MixedLM 기본 옵티마이저의 수렴 문제는 실제 버그였고,
표의 D행 수치를 정정했다 — 원래는 이 검증 없이 경고가 뜬 결과를 그대로 보고했었다.

## 결론

**4가지 통계 모델 + 1가지 ML 모델, 서로 다른 5가지 방법론이 전부 같은 결론에 수렴한다**:
Lot을 통제하지 않은 나이브 비교(+20.1~8.9%로 이전에 보고했던 수치)는 UV_type의 실제
효과가 아니라 Lot 교란변수의 영향이었다. Lot을 어떤 방식으로든 통제하면 UV_type 효과는
통계적으로 유의하지 않다(p>0.39, 4개 모델 전부). **6절 Executive Summary의 시나리오 B
("H-line→G-line 전환, +0.48%p")는 이번 분석 기준으로는 근거가 없는 것으로 재정정한다.**

## 재현

`python scripts/08_h1_uvtype_lot_confound_models.py` (statsmodels, lightgbm 필요).
원시 결과: `reports/08_h1_uvtype_model_comparison.json`

File: reports/15_control_window_robustness.md
# 관리구간 강건성 검증 — 식각 20분 후 잔막 두께(Thin F2)

대상: 웨이퍼 1,704장 · 불량 웨이퍼 124장(7.3%) · 임계값 q20=3638nm, q80=3666nm

`python scripts/15_control_window_robustness.py`로 재현. 괄호 안은 95% 신뢰구간.

## 1. 집계 단위 — 웨이퍼 기준과 die 행 기준이 다르다

- 웨이퍼 기준: 하위 20% **0/368장 = 0.0%**(상한 1.0%) · 상위 20% **67/366장 = 18.3%**
- die 행 기준(한 웨이퍼가 9행 반복): 하위 20% 0/3324행 = 0.0% · 상위 20% 605/3308행 = **18.3%**

> `reports/04_control_window_thinfilm.csv`의 18.4%는 이 die 행 기준 값이다. 반복 기록 때문에 유효 표본은 웨이퍼 수이므로 보고 시에는 웨이퍼 기준을 기본으로 쓰고, 두 값을 함께 쓸 때는 기준을 밝힌다.

## 2. 임계값 일반화 — 학습 Lot에서 구한 기준을 보류 Lot에 적용

- 보류 Lot 합산: 하위 20% **0/360장 = 0.0%** · 상위 20% **67/350장 = 19.1%**

> 임계값을 평가 대상과 분리해도 구간 차이가 유지된다 — 같은 데이터에서 임계값을 뽑아 생긴 착시가 아니다.

## 3. 교란 Lot 25 제외 — 효과 크기는 줄지만 방향은 유지

- 상위 20% 불량 67장 중 **30장이 Lot 25**(불량률 61.1%)에 몰려 있다.
- 제외 후(임계값은 3666nm 고정): 하위 20% **0/368 = 0.0%**(상한 1.0%) · 상위 20% **37/328 = 11.3%**(8.1~15.2%)
- 두 구간 차이는 Lot 25을 빼고도 유의하다 (Fisher 정확검정 p = 2.6e-13).

> 보고 원칙: **18%대는 Lot 25 영향이 포함된 값**이고 교란을 제외한 기준은 **약 11%**다. 두 값을 함께 제시한다.

## 4. 구간 기준 민감도 — 5분위 단조 증가

| 5분위 | 범위(nm) | 불량/표본 | 불량률 | Lot 25 제외 |
|---|---|---|---|---|
| 1분위 | 3594~3638 | 0/368 | 0.0% | 0.0% |
| 2분위 | 3639~3645 | 5/346 | 1.4% | 1.5% |
| 3분위 | 3646~3655 | 18/308 | 5.8% | 5.9% |
| 4분위 | 3656~3666 | 32/340 | 9.4% | 8.9% |
| 5분위 | 3667~3723 | 67/340 | 19.7% | 12.1% |

> 하위·상위 20%라는 경계는 탐색용 관례일 뿐이므로, 구간을 바꿔도 단조성이 유지되는지 확인했다.

## 5. 계측 누락 — 표본 2장, 가설 수준

- Thin F2 결측 웨이퍼 2장(27_28, 27_1)이며 모두 불량이다(Target 666, 666).
- 전체 불량 웨이퍼 비율 7.3%와 대비되지만 **표본이 2장이라 통계적 주장이 아니라 Gate 0 경보 규칙의 설계 근거로만 쓴다.**

## 6. 왜 Thin F2를 대표 관리 인자로 골랐나

- LightGBM·XGBoost 두 모델 모두 SHAP 평균 기여도 1위(20.2 / 19.9)
- 불량 칩 수와의 상관: Thin F2 0.55 · Thin F3 0.40 · Thin F4 0.53 — Thin F4도 근접해 둘을 함께 핵심 인자로 본다
- 하위 20% 구간 368장에서 불량 0장으로 구간 분리가 가장 뚜렷하다
- 다만 F2는 레시피 설정값이 아니라 **식각 20분 후 측정값**이라, 레시피 목표가 아닌 '측정 직후 판정하는 관리한계'로 제안한다

File: reports/PROCESS_OPTIMIZATION_STRATEGY.md
# 공정 최적화 및 수율 향상 최종 전략 보고서

**기반 자료**: H1~H13 가설 검증, GroupKFold(Lot_Num) LightGBM 22피처 모델(R²=0.4699±0.1603,
MAE=27.59), SHAP 해석(`model_interpretation_report.md`), FastAPI+Streamlit 시스템(`app_api.py`/`app_ui.py`)

**독자**: 공정 엔지니어링팀 · 계측(Metrology)팀 · 수율분석팀 · 의사결정권자

---

## 1. 핵심 공정 제어 인자(KPI) 규명 및 제어 범위

### 1.1 SHAP 기준 영향력 순위와 그 해석의 한계

| 순위 | KPI | SHAP 기여도 | 공정 | 비고 |
|---|---|---|---|---|
| 1 | Thin F2 | 20.24 | 식각(2단계 잔막) | 관리구간 근거 최강 |
| 2 | Thin F4 | 17.27 | 식각(4단계/최종 잔막) | |
| 3 | Thin F3 | 8.61 | 식각(3단계 잔막) | |
| 4 | Temp_OXid | 7.46 | 산화 온도 | ⚠️ 아래 4.4 참고 |
| 5 | input_Energy | 2.83 | 이온주입 에너지 | |

**중요한 전제 하나**: Thin F2/F3/F4는 식각 레시피의 "설정값(set-point)"이 아니라 **식각이 끝난
뒤의 측정 결과값**이다. 별도 검증에서 실제 레시피 변수(Temp_Etching, Source_Power)로 Thin
F2~F4를 예측해봤을 때 R²≈0(예측 불가)이 나왔다 — 즉 엔지니어가 "Thin F2를 3650nm로
맞춰라"라고 레시피에 직접 지시할 방법이 현재 데이터로는 없다. 아래 관리구간은 **레시피
목표치가 아니라 SPC(통계적 공정관리) 관리한계선**으로 써야 한다: 측정 즉시 구간 판정 →
이탈 시 해당 로트/웨이퍼를 다음 공정으로 넘기기 전에 엔지니어링 리뷰에 태우는 게임이다.

### 1.2 정량 관리구간 (Process Window)

> **인용 시 기준을 함께 밝힐 것** — 아래 표의 불량률은 die 행 기준이다(한 웨이퍼가 9행 반복).
> 웨이퍼 기준으로 세면 Thin F2 상위 20%는 18.3%(366장 중 67장)이고, 임계값을 학습 Lot에서 구해
> 보류 Lot에 적용해도 0.0% vs 19.1%로 유지된다. 다만 상위 구간 불량 67장 중 30장이 교란 Lot 25에
> 몰려 있어 Lot 25 제외 시 11.3%(328장 중 37장)로 내려간다. 재현: `scripts/15_control_window_robustness.py`,
> 결과: [`15_control_window_robustness.md`](15_control_window_robustness.md)

| 피처 | 스윗스팟(하위 20%) | 위험구간(상위 20%) | 스윗스팟 불량률 | 위험구간 불량률 | 배율 |
|---|---|---|---|---|---|
| **Thin F2** | ≤ 3,638 nm | ≥ 3,666 nm | **0.0%** | **18.4%** | 기준 |
| Thin F3 | ≤ 1,388 nm | ≥ 1,553 nm | 2.6% | 13.5% | — |
| Thin F4 | ≤ 187 nm | ≥ 401 nm | 1.7% | 19.0% | — |

**제어 우선순위**: **Thin F2 > Thin F4 > Thin F3 > Temp_OXid > input_Energy.** Thin F2는
스윗스팟-위험구간 불량률 격차(die 행 기준 0.0%→18.4%, 웨이퍼 기준 0.0%→18.3%)가 세 잔막 변수 중 가장 크고 SHAP 기여도도
최고라, 계측 즉시 판정 우선순위 1순위로 둔다. Thin F2/F3/F4를 모두 위험구간에서 스윗스팟
수준으로 되돌릴 수 있으면(웨이퍼의 2.2%가 이 구간에 해당) 베이스라인 대비 **Chip Yield
+0.94%p(80.66%→81.61%)**가 가정 시나리오 시뮬레이션으로 추정됐다(실제 공정 개선 실적이 아니다)(`FINAL_PROJECT_REPORT.md` 3절
Scenario A — 현재 유일하게 살아남은, 확실히 근거 있는 개선 시나리오).

### 1.3 식각 진행률(구간차분)의 보조 지표 가치

H3에서 검증된 `etch_rate_stage1`(1단계 식각 진행률, Thin F1→F2 구간차분)은 원본 Thin F1
단독(r=0.04, 거의 무의미)보다 훨씬 강한 신호(r=-0.39)였다. 이번 22개 슬림 모델에서는
top5 밖으로 밀렸지만 38개 XGBoost 모델에서는 여전히 상위권 — **Thin F2/F3/F4 절대치와
별개로, "얼마나 빨리 깎였는가"라는 추세 지표도 함께 SPC 차트에 병기할 것을 권장**한다.
절대치 관리구간이 이탈 직전 신호를 못 잡을 때 진행률 지표가 조기 신호를 줄 수 있다.

### 1.4 Temp_OXid에 대한 물리적 해석 주의

Temp_OXid는 SHAP 4위지만, 별도 검증에서 **고전적 열산화(Deal-Grove) 커네틱스와 반대
방향의 상관**이 나왔다(Temp_OXid vs 실제 산화막 두께 상관계수 0.058, 사실상 0; Oxid_time과는
오히려 -0.069). 즉 Temp_OXid가 Target에 기여하는 경로가 "온도가 오르면 산화막이 두꺼워지고,
그게 불량으로 이어진다"는 단순 인과 사슬이 아닐 가능성이 높다 — 온도계 하나만 보고 레시피를
조정하지 말고, 반드시 실제 산화막 두께(또는 `oxid_thickness_spec_gap`) 및 Thin F2-4와
함께 다변량으로 판단할 것.

---

## 2. 가설 검증(H1~H13) 기반 관리 공수 절감

### 2.1 모니터링에서 제외 가능한 변수 (기각된 가설)

| 가설 | 변수 | 근거 | 조치 |
|---|---|---|---|
| H1 | UV_type(노광 파장 G/H/I-line) | 10개 모델(통계4+ML6) 재검증 결과 9개 무의미(p=0.39~0.94) | UV_type 기준 별도 수율 리포팅/차등 관리 **중단** |
| H5 | 챔버 ID(식각/산화/노광/포토 4종) | 6개 모델 전부 추가 시 성능 하락. photo_soft_Chamber만 경계선(p=0.032, 다중비교 보정 시 탈락) | 챔버별 전용 SPC 차트 **불필요**(photo_soft만 참고용 모니터링 유지 권고) |
| H6 | 측정 일자/요일/PM 경과일 | 같은 웨이퍼 die-행이 최대 6개월 차이나는 날짜인데 Target이 완전히 동일 — Datetime이 애초에 Target과 안 묶임 | "계절성 대응" 명목의 별도 관리 절차 **불필요** |
| H9,H10,H12 | CD/해상도 비율, 노광효율비율, Line_CD 스펙갭, 어닐링 온도차 | 각각 6개 모델 중 2~3개만 개선(기각 기준 미달) | 신규 계산 지표로 **도입 안 함** — 원본 변수로 충분 |

**효과**: 최소 4개 공정(UV_type, 챔버 4종, 시간/PM주기, 4개 파생비율지표)에 대한 **별도
차등 관리·전용 대시보드·정기 리포팅 공수를 걷어낼 수 있다** — 실제 수율에 기여하지 않는
변수를 계속 추적하는 건 리소스 낭비이자 잘못된 원인귀속(예: H1처럼 Lot 교란을 UV_type
효과로 착각) 리스크다.

### 2.2 경고 — 변수 압축(집계)의 정보 손실

H11에서 이온주입 Flux60s~480s **4개 원본을 합계 1개로 줄이면 트리모델 R²가 0.05~0.08
하락**했다(LightGBM 0.550→0.503, RandomForest 0.442→0.371, XGBoost 0.533→0.455). H12
(Furance_Temp/RTA_Temp → 온도차 1개)도 유사하게 원본 유지가 근소 우세. **결론: 대시보드
단순화 욕심에 "이온주입 총 도즈량" 같은 요약 지표 하나로 SPC를 갈아타면 안 된다.** Flux60s/
90s/160s/480s 4개, Furance_Temp/RTA_Temp 2개는 각각 개별 채널로 계속 계측·관리해야
한다(총 6개 채널 유지, 요약 지표로 축소 시 정보 손실 실증됨).

### 2.3 유지해야 할 최소 계측 변수 세트

위 2.1(제외)·2.2(압축 금지 경고)를 반영하면, 일상 SPC/수율 리뷰에 실제로 필요한 변수는
**Thin F2/F3/F4(식각) + Temp_OXid·oxid_thickness_spec_gap(산화) + input_Energy·
Temp_implantation·Flux60~480s 개별 4채널(이온주입) + Source_Power·Temp_Etching(식각
레시피) + Resolution(노광)** 등 SHAP 상위권 변수 중심 약 15개 내외로 좁혀진다(전체
투입 피처 42개 중). 관리 항목 수를 줄이되, 남긴 항목은 "요약하지 말고 원본 그대로" 유지하는
것이 이번 재검증의 핵심 교훈이다.

---

## 3. 계측 결측(NaN) 기반 사각지대 결함 조기경보 체계

### 3.1 발견: 최악의 웨이퍼일수록 계측이 없다

SHAP 로컬 해석 과정에서 오차가 가장 컸던 웨이퍼(group_id=`27_28`, Lot 27)를 조사한 결과:

- **실제 Target=666(데이터셋 전체 역대 최댓값)**, 모델 예측=426(대폭 과소예측)
- 원인: 이 웨이퍼는 **Thin F2/F3/F4가 9개 die-행 전부에서 완전히 결측(NaN)** — 단순
  센티널(≤0) 값이 아니라 원본 `Etching.csv`부터 값 자체가 없음
- 모델이 크게 틀린 이유는 모델 결함이 아니라 **가장 강력한 예측 신호(SHAP 1·2·3위)가
  통째로 없어 중앙값으로 대체된 입력을 쓸 수밖에 없었기 때문**이다

이것이 우연이 아니라면, 구조적으로 **"불량이 가장 심할 것으로 예상되는 웨이퍼일수록
계측 자체가 스킵되는" 사각지대**가 존재한다는 뜻이다(설비가 손상이 심한 웨이퍼의 계측을
건너뛰거나, 손상이 너무 심해 식각 단계에서 이미 스크랩되어 후속 계측이 없었을 가능성 —
두 가설 모두 현재 데이터만으로는 확정 불가, MES/스크랩 기록 대조 필요).

### 3.2 실무 대응 프로세스 제안

**결측을 "그냥 결측"으로 취급하지 말고, 그 자체를 최우선 경보 신호로 승격시킨다.**

```
계측 데이터 수신
   │
   ▼
[Gate 0] Thin F2/F3/F4(또는 SHAP 상위 KPI) 중 하나라도 NULL?
   │                                    │
   YES                                  NO
   │                                    │
   ▼                                    ▼
🔴 즉시 최우선 경보                 정상 파이프라인 진행
(ML 예측 결과 무시,                (모델 예측 + 관리구간 판정)
 자동으로 "심각불량 의심" 태그)
   │
   ▼
MES/스크랩 이력 자동 대조 → 엔지니어링 즉시 리뷰 큐 편입
```

- **Gate 0는 ML 모델보다 먼저** 실행돼야 한다. 현재 파이프라인처럼 결측을 중앙값으로
  자동 대치한 뒤 모델을 태우면, 이 신호 자체가 조용히 사라진다(정확히 Lot27 사례가
  보여준 실패 모드).
- 계측팀 액션: Gate 0에 걸린 웨이퍼는 재계측 시도 여부와 무관하게 **결측 발생 자체를
  로그로 남기고**, 주기적으로 "결측 발생률 vs 실제 불량률" 상관을 추적해 이 조기경보가
  실제로 유효한지 지속 검증한다.
- 이미 검증된 유사 체계(Lot 단위 평균+2σ/3σ 관리한계선)가 오탐 0건(31개 정상 Lot 중
  0건 오경보, Lot25만 정확 검출)으로 실증됐으므로, 같은 통계적 관리한계선 프레임을
  결측 발생률에도 적용 가능하다.

---

## 4. 엔터프라이즈 시스템 연동 및 현장 적용 로드맵

### 4.1 R²≈0.47을 어떻게 써야 하는가

GroupKFold(Lot_Num) 기준 R²=0.4699는 **"완전히 새로운 Lot"에 대한 가장 엄격한 일반화
성능**이다(같은 파이프라인을 웨이퍼 단위 무작위 분할로 느슨하게 평가하면 ~0.6대까지
올라가지만, 그건 신규 Lot 상황을 대변하지 못하는 낙관적 수치). MAE≈27.6개(전체 평균
결함수 103개 대비)라는 오차폭을 감안하면, **이 모델을 "웨이퍼 결함수를 정확히 찍는
계산기"로 쓰면 안 된다.** 대신:

1. **방향성 What-If 도구**: "이 조건을 바꾸면 좋아지나 나빠지나"를 빠르게 스크리닝 —
   절대값이 아니라 delta의 부호와 크기 순위를 신뢰
2. **관리구간 탐색 도구**: 1절의 정량 관리구간(스윗스팟/위험구간)은 모델 정확도와
   무관하게 실측 데이터로 직접 검증된 것이라 지금 당장도 신뢰 가능
3. **개별 웨이퍼 근본원인 탐색(RCA) 보조**: `/wafer-shap/{id}`로 특정 웨이퍼의 SHAP
   분해를 보고 "이 웨이퍼는 왜 이렇게 예측됐나"를 근본원인 분석 회의의 출발점으로 사용

### 4.2 액션 플랜 — 단기(Quick Win)

| 담당 | 액션 | 근거 |
|---|---|---|
| 공정엔지니어링 | Thin F2 관리한계선(3,638/3,666nm)을 기존 SPC 차트에 즉시 반영 | 모델 없이도 유효한 실측 통계(1.2절) |
| 계측(Metrology) | Gate 0(결측=최우선 경보) 로직을 계측 시스템에 이번 분기 내 구현 | 3.2절, 구현 비용 낮고 즉시 가치 |
| 수율분석 | 대시보드(`localhost:8501`)를 주간 수율 리뷰 회의의 표준 스크리닝 도구로 채택 | 이미 구축·검증 완료 |
| 전체 | UV_type/챔버ID 기준 차등 리포팅 중단, 리소스를 Thin F2-4 관리로 재배치 | 2.1절 |

### 4.3 액션 플랜 — 중장기

| 담당 | 액션 | 근거 |
|---|---|---|
| 공정엔지니어링 | 이전 단계에서 설계한 DOE 초안(식각조건 2²요인, 산화레시피 Box-Behnken)을 파일럿 실행해 **상관→인과** 검증 | 현재 결론은 전부 과거 이력 기반 상관관계 |
| 수율분석 | Lot 완료마다 모델 재학습 파이프라인화(현재 R²=0.70→0.44 격차가 존재하는 "신규 Lot 일반화" 약점 지속 모니터링) | GroupKFold(Lot_Num) 검증 결과 |
| 계측 | Thin F2/F3/F4를 레시피에서 직접 예측 가능하게 만드는 신규 인라인 계측/센서 도입 검토 | 현재 Temp_Etching/Source_Power→Thin F2-4 예측 R²≈0, 레시피와 결과 사이 단절 |
| 전체 | 결측 발생률 vs 실제 불량률 추적 데이터가 쌓이면 3.2절 Gate 0의 정밀도(오탐률) 재평가 | 신규 데이터 필요 |

---

## 5. 최종 수율 향상 기대 효과 및 종합 결론

### 5.1 신뢰할 수 있는 토대: 데이터 누수 제거

H2 검증에서 die-행을 독립 관측치처럼 다루면 RandomForest R²=0.945, LightGBM R²=0.985까지
성능이 부풀려짐을 실측으로 확인했다. 이 부풀려진 수치를 그대로 믿고 시스템을 구축했다면,
실제 신규 Lot에서는 훨씬 저조한 성능에 놀라고 잘못된 확신으로 잘못된 의사결정(예: 모델이
"확실하다"고 한 예측을 과신해 정상 웨이퍼를 불필요하게 재작업하거나, 반대로 위험 웨이퍼를
놓치는 것)을 했을 것이다. 웨이퍼 단위 축소 + Lot_Num 기준 엄격 검증(R²=0.4699)은 **성능
수치 자체는 낮아 보이지만, 실무에 배포했을 때 실제로 신뢰할 수 있는 유일한 숫자**라는 점이
이번 프로젝트 전체를 관통하는 가장 중요한 방법론적 성과다.

### 5.2 정량적으로 확정된 기대 효과

| 항목 | 수치 | 근거 |
|---|---|---|
| Chip Yield 개선(Scenario A, 식각 리스크존 개선) | **+0.94%p** (80.66%→81.61%) | 가정 시나리오 시뮬레이션 추정(영향 웨이퍼 2.2%, 실적 아님) |
| Lot 배치이상 조기경보 정확도 | 오탐 0건/31개 정상 Lot, 이상 Lot 1건 정확 검출 | 평균+2σ/3σ 관리한계선 백테스트 |
| 관리구간 기반 불량률 격차(Thin F2) | 0.0% vs 18.3%(웨이퍼 기준) · 18.4%(die 행 기준) · 교란 Lot 25 제외 시 11.3% | 실측 quantile 비교 + 강건성 재검증 |
| 관리 공수 절감 | 최소 4개 변수군(UV_type/챔버4종/시간·PM/파생비율4개) 모니터링 중단 | H1,H5,H6,H9,H10,H12 |

### 5.3 아직 확정되지 않은 것 (정직한 한계)

- 노광(UV_type) 전환을 통한 수율 개선은 **근거 없음으로 최종 기각**(H1, 10개 모델
  재검증) — 이전 버전 보고서에 있던 "+0.48%p, +1.40%p" 수치는 전부 철회됨. 지금
  근거 있는 개선 시나리오는 **Scenario A(+0.94%p) 하나뿐**이다.
- 재작업(Rework) 비용 절감·계측 조기경보의 금전적 환산치는 이번 분석 범위 밖(사내
  단가 데이터 필요) — 다만 Lot25처럼 불량률 61.1%짜리 로트를 2-3σ 규칙으로 즉시
  검출할 수 있었다는 사실 자체가, 유사 사고를 며칠 늦게 발견했을 때의 재작업 규모(로트
  전체 54장)를 고려하면 **조기경보 1건당 절감 잠재력이 상당함**을 시사한다.
- R²=0.47 모델의 정밀 예측 활용(개별 웨이퍼 결함수 point-estimate)은 시기상조 —
  4.1절의 "방향성/탐색 도구" 용도로 한정할 것을 재차 권고한다.

### 5.4 한 줄 결론

**"무엇을 믿어도 되는지"를 먼저 가려낸 프로젝트다.** 13개 가설 중 실제로 살아남아 최종
시스템에 반영된 건 소수(H2·H3·H4·H8·H13 채택, H7 미세신호)뿐이고, 나머지는 자체 재검증
과정에서 스스로 기각했다. 그 결과 지금 이 보고서에 남은 숫자들 — Thin F2 관리구간
0.0%/18.4%, Scenario A +0.94%p, Lot 경보 오탐 0건 — 은 전부 여러 차례의 재검증을 통과한
값이라 현장에 그대로 적용해도 되는 수준의 신뢰도를 갖는다.
